Repository: Mochizuki-TUS/mochizuki-tus.github.io

# 東京理科大学 望月研究室 WEBSITE (https://mochizuki-tus.github.io)
Webpage of Mochizuki research group at Tokyo University of Science

File: SSP_Textbook_EN/ch19_dielectric_ferroelectric.html (part 1 of 4)
Chapter 19 Dielectrics and Ferroelectrics — Introduction to Solid-State Physics

Introduction to Solid-State Physics — Contents
  Part III Properties of Solids (Fundamentals) / Chapter 19

Chapter 19Dielectrics and Ferroelectrics

In Chapters 15 through 18 we dealt with materials in which electrons move—metals and semiconductors. In this chapter we turn to materials in which electrons do not move, that is, insulators. Since no current flows, one might think that nothing happens, but that is not the case at all. When an electric field is applied, the electron cloud is slightly displaced relative to the atomic nucleus, positive and negative ions are displaced in opposite directions, and molecules that already possess a dipole try to line up along the field. This response, in which charges move but do not flow, is dielectricity.

  More surprisingly still, some dielectrics acquire a polarization by themselves, even without an externally applied electric field. Moreover, the direction of that polarization can be reversed by an external electric field. These are ferroelectrics. In $\mathrm{BaTiO_3}$, a shift of the $\mathrm{Ti}$ atom of only about $0.1\,\text{Å}$ from the center of the oxygen octahedron produces a huge spontaneous polarization of $26\ \mu\mathrm{C/cm^2}$. The shift of $0.1\,\text{Å}$ is only $2.5\%$ of the lattice constant. This picture, in which “a slight displacement produces an enormous effect,” is the theme that runs through this chapter.

  The protagonists of this chapter are three relations. The Clausius–Mossotti relation connects a microscopic quantity, the polarizability $\alpha$ of a single atom, with a macroscopic quantity, the dielectric constant $\epsilon$. The Lyddane–Sachs–Teller relation ties the ratio of dielectric constants $\epsilon(0)/\epsilon(\infty)$ to the ratio of phonon frequencies $\omega_{LO}^2/\omega_{TO}^2$. And the Landau free-energy expansion almost completely determines the order of a phase transition and its critical exponents from symmetry alone. In every case, the starting point is a surprisingly simple assumption.

  This chapter is also directly connected with Chapter 4. In Chapter 4 we stated that “of the 32 crystallographic point groups, only 10 are polar” and that “the search for new ferroelectrics is said to be harder than the search for new superconductors,” and we promised that “the details will be treated in Chapter 19.” Here we keep that promise. This is precisely the area that the Mochizuki Research Group actually studies.

What you will learn in this chapter
  
  The distinction between the macroscopic field $\EE$ and the microscopic local electric field $\Eloc$, and the correspondence between Gaussian units and SI units

  Integrating the surface charge $-P\cos\theta$ of the Lorentz cavity to derive $\EE_2 = \frac{4\pi}{3}\PP$, and why $\EE_3=0$ for cubic symmetry

  The complete derivation of the Clausius–Mossotti relation $\dfrac{\epsilon-1}{\epsilon+2}=\dfrac{4\pi}{3}N\alpha$ and its numerical verification for $\mathrm{NaCl}$

  The three components of the polarizability—electronic, ionic, and orientational polarization—and the frequency range in which each contributes; the Langevin-type derivation of the orientational polarizability $\alpha_d = p^2/3k_BT$

  The displacive type ($\mathrm{BaTiO_3}$) and the order–disorder type ($\mathrm{KH_2PO_4}$), and the sequence of phase transitions of $\mathrm{BaTiO_3}$ with the point group and the direction of spontaneous polarization of each phase

  The polarization catastrophe: how the Curie–Weiss law $\epsilon = C/(T-T_c)$ follows from $\frac{4\pi}{3}N\alpha\to1$

  Deriving the Lyddane–Sachs–Teller relation $\dfrac{\omega_{LO}^2}{\omega_{TO}^2}=\dfrac{\epsilon(0)}{\epsilon(\infty)}$ from the equation of motion and the Maxwell equations, and the concept of the soft mode

  Solving the Landau expansion $F=F_0+\frac12g_2P^2+\frac14g_4P^4+\frac16g_6P^6-EP$ completely for both $g_4>0$ and $g_4<0$

  Domains and the hysteresis loop, the coercive field, piezoelectricity, and applications ($\mathrm{MLCC}$, $\mathrm{FeRAM}$, ultrasonic transducers, infrared sensors)

  Why the search for ferroelectrics is difficult—the restriction to the 10 polar point groups, the $d^0$ character, and first-principles calculations (the Berry-phase method and the search for soft modes)

Prerequisites: Chapter 4 (the 32 point groups, polar point groups, Neumann's principle), Chapter 11 (irreducible representations of $\Gamma$-point phonons), and Chapter 13 (lattice vibrations and optical modes). From electromagnetism: Gauss's law and the electric field produced by a point dipole, $\EE = \dfrac{3(\pp\cdot\hat{\rr})\hat{\rr}-\pp}{r^3}$. From statistical mechanics: the Boltzmann factor.

Contents of this chapter
  
  19.1 Macroscopic and Microscopic Fields

  19.2 The Local Electric Field and the Lorentz Field

  19.3 The Clausius–Mossotti Relation and the Three Components of the Polarizability

  19.4 Classification of Ferroelectrics — Displacive and Order–Disorder Types

  19.5 The Polarization Catastrophe and the Curie–Weiss Law

  19.6 The Soft Mode and the Lyddane–Sachs–Teller Relation

  19.7 The Landau Free-Energy Expansion and the Order of Phase Transitions

  19.8 Domains, Hysteresis, Piezoelectricity, and Applications

  19.9 Why Is the Search for Ferroelectrics Difficult?

  19.10 Summary and Exercises

19.1 Macroscopic and Microscopic Fields

19.1.1 Polarization and electric displacement

Definition: Polarization

The electric dipole moment per unit volume of a material is called the polarization. If the $j$th atom in the unit cell carries charge $q_j$ and is located at position $\rr_j$, then within a volume $V$ we have

$$
\PP = \frac{1}{V}\sum_j q_j \rr_j
$$
The quantity $\PP$ is a polar vector: under the inversion operation $\rr\to-\rr$ it changes sign, $\PP\to-\PP$. This transformation law was precisely the basis for the conclusion in Chapter 4 that “a centrosymmetric crystal cannot have a spontaneous polarization.”

However, this definition in the form of a sum can be used as it stands only for classical models in which the charges are spatially localized—neutral finite molecules, or ionic crystals in which the ions are replaced by point charges. In a periodic crystal, changing the choice of unit cell or origin changes the value of $\sum_j q_j\rr_j$ itself, so the absolute value of the polarization is not uniquely determined. Only the difference in polarization between two states has physical meaning. This situation, and its proper treatment (the modern theory of polarization based on the Berry phase), are discussed in Section 19.9.3.

In the Maxwell equations in matter, the bound charges are absorbed into the polarization, and the electric displacement $\DD$ is introduced. In Gaussian units,

$$
\begin{equation}
\DD = \EE + 4\pi\PP,
\qquad
\PP = \chi\,\EE,
\qquad
\epsilon = 1 + 4\pi\chi
\label{eq:19-D-gauss}
\end{equation}
$$

Here $\chi$ is the electric susceptibility and $\epsilon$ is the dielectric constant. That $\DD = \epsilon\EE$ holds follows immediately from $\DD = \EE+4\pi\chi\EE = (1+4\pi\chi)\EE$.

Caution: The factor $4\pi$ appears in different places in Gaussian and SI units

Kittel’s chapter on dielectrics is written in Gaussian (CGS) units. On the other hand, undergraduate electromagnetism in Japan is taught in SI. If the two are mixed, a factor of $4\pi$ is invariably dropped, so we first make a correspondence table.

Table 19.1: Correspondence between Gaussian and SI units
Quantity or relation	Gaussian (CGS)	SI	

Electric displacement	$\DD = \EE + 4\pi\PP$	$\DD = \epsilon_0\EE + \PP$	

Definition of susceptibility	$\PP = \chi\EE$	$\PP = \epsilon_0\chi\EE$	

Dielectric constant	$\epsilon = 1+4\pi\chi$	$\epsilon_r = 1+\chi$	

Relation between the susceptibilities	$\chi_{\mathrm{SI}} = 4\pi\,\chi_{\mathrm{CGS}}$	

Depolarizing field of a sphere	$\EE_1 = -\dfrac{4\pi}{3}\PP$	$\EE_1 = -\dfrac{1}{3\epsilon_0}\PP$	

Lorentz field	$\EE_2 = +\dfrac{4\pi}{3}\PP$	$\EE_2 = +\dfrac{1}{3\epsilon_0}\PP$	

Clausius–Mossotti	$\dfrac{\epsilon-1}{\epsilon+2}=\dfrac{4\pi}{3}N\alpha$	$\dfrac{\epsilon_r-1}{\epsilon_r+2}=\dfrac{N\alpha}{3\epsilon_0}$	

Unit of polarizability	$\mathrm{cm^3}$ (dimension of volume)	$\mathrm{C\,m^2/V}$	

Relation between the polarizabilities	$\alpha_{\mathrm{SI}} = 4\pi\epsilon_0\,\alpha_{\mathrm{CGS}}$ (convert $\alpha_{\mathrm{CGS}}$ to $\mathrm{m^3}$ before substituting)	

Practical unit of polarization	$1\ \mu\mathrm{C/cm^2} = 10^{-2}\ \mathrm{C/m^2}$	

In this chapter, we use Gaussian units, following Kittel. However, when quoting numerical values, we also give the values converted to SI where necessary. Since $\epsilon$ is dimensionless, it has the same value in either system of units (that is the one place where you can relax).

Why does the polarizability $\alpha$ have the dimension of volume? (Gaussian units)

In Gaussian units, $\pp = \alpha\EE$, where the unit of $\pp$ is $\mathrm{esu\cdot cm}$ and the unit of $\EE$ is $\mathrm{esu/cm^2}$. Therefore the unit of $\alpha$ is $\mathrm{cm^3}$.

This is no accident. When a perfectly conducting sphere of radius $a$ is placed in an electric field $E$, its polarizability is exactly $\alpha = a^3$. In other words, the polarizability in Gaussian units directly tells us how large a conducting sphere the atom corresponds to. The value $\alpha_e = 1.62\times10^{-24}\ \mathrm{cm^3}$ of $\mathrm{Ar}$ corresponds to $a = 1.17\,\text{Å}$, which is of the same order of magnitude as the actual atomic radius of $\mathrm{Ar}$ ($\sim1.9\,\text{Å}$). It is a convenient system of units for developing a feeling for orders of magnitude.

19.1.2 Depolarizing field

Inside a uniformly polarized sample, an electric field is produced in the direction opposite to $\PP$. This is called the depolarizing field. Its cause is the bound charge that appears on the surface of the sample.

Derivation: The depolarizing field inside a uniformly polarized sphere

Suppose that a sphere of radius $R$ is uniformly polarized with $\PP = P\hat{z}$. A bound charge

$$
\sigma_b = \PP\cdot\hat{\nn} = P\cos\theta
$$
appears on the surface ($\hat{\nn}=\hat{\rr}$ is the outward normal and $\theta$ is the angle from the $z$ axis). It is $+P$ at the north pole ($\theta=0$) and $-P$ at the south pole ($\theta=\pi$).

Let us directly calculate the electric field at the center of the sphere. The area of the band (ring) between the angles $\theta$ and $\theta+\dd\theta$ is

$$
\dd A = (R\sin\theta)(R\,\dd\theta)\,\dd\phi = R^2\sin\theta\,\dd\theta\,\dd\phi
$$
and the charge on it is $\dd q = \sigma_b\,\dd A = P\cos\theta\,R^2\sin\theta\,\dd\theta\,\dd\phi$. By Coulomb’s law, the electric field produced at the origin by a point charge $\dd q$ located at position $\rr = R\hat{\rr}$ is

$$
\dd\EE = \dd q\,\frac{\bm{0}-\rr}{\abs{\bm{0}-\rr}^3} = -\frac{\dd q}{R^2}\,\hat{\rr}
$$
Its $z$ component is $\dd E_z = -\dfrac{\dd q}{R^2}\cos\theta$. The $x,y$ components vanish upon integration over $\phi$, since $\int_0^{2\pi}\cos\phi\,\dd\phi = \int_0^{2\pi}\sin\phi\,\dd\phi = 0$. What remains is

$$
E_{1z} = -\frac{1}{R^2}\int_0^{2\pi}\!\!\dd\phi\int_0^{\pi} \cos\theta\;\left(P\cos\theta\,R^2\sin\theta\right)\dd\theta
= -2\pi P\int_0^{\pi}\cos^2\theta\,\sin\theta\,\dd\theta
$$
Here we substitute $u=\cos\theta$. Since $\dd u = -\sin\theta\,\dd\theta$ and $\theta:0\to\pi$ corresponds to $u:1\to-1$,

$$
\int_0^{\pi}\cos^2\theta\sin\theta\,\dd\theta = -\int_{1}^{-1}u^2\,\dd u = \int_{-1}^{1}u^2\,\dd u = \left[\frac{u^3}{3}\right]_{-1}^{1} = \frac{2}{3}
$$
Therefore

$$
\begin{equation}
\EE_1 = -\frac{4\pi}{3}\PP \qquad(\text{inside a uniformly polarized sphere})
\label{eq:19-depol-sphere}
\end{equation}
$$

∎ The minus sign, that is, the fact that the field points in the direction opposite to $\PP$, is the origin of the name “depolarization.” This integral value $2/3$ will appear again, exactly the same, in the Lorentz field in the next section. Please remember it well.

Note that for a sphere, it is known that the electric field is uniformly $-\frac{4\pi}{3}\PP$ not only at the center but everywhere inside (a special circumstance due to spherical symmetry). It is thanks to this uniformity that the calculation at the center alone gave the answer.

Supplement: Depolarization factors and the shape of the sample

In general, inside a uniformly polarized ellipsoid we can write $E_{1i} = -N_{d,i} P_i$ ($i=x,y,z$). The $N_{d,i}$ are called the depolarization factors. Since we write $N$ for the number density per unit volume from Section 19.3 onward, we attach the subscript $d$ to the depolarization factor to distinguish the two. In Gaussian units,

$$
N_{d,x} + N_{d,y} + N_{d,z} = 4\pi
$$
(in SI the sum is $1$). Values for representative shapes are listed below.

Table 19.2: Depolarization factors (Gaussian units)
Sample shape	Direction of $\PP$	$N_d$	

Sphere	Arbitrary	$4\pi/3 \simeq 4.19$	

Thin plate	Perpendicular to the plane	$4\pi$	

Thin plate	In the plane	$0$	

Long thin cylinder	Parallel to the axis	$0$	

Long thin cylinder	Perpendicular to the axis	$2\pi$	

This table is of decisive importance in designing experiments. If the polarization of a ferroelectric thin film is set perpendicular to the film plane, the largest depolarizing field, $N_d=4\pi$, acts, and the polarization becomes unstable. This is why, in actual devices, electrodes are attached above and below to screen the surface charge (the electrodes cancel the bound charge, so that effectively $N_d\to0$). Conversely, in a free-standing film without electrodes, the polarization splits into domains in an attempt to cancel the depolarizing field. The discussion of domains in Section 19.8 starts from this table.

19.2 The Local Electric Field and the Lorentz Field

19.2.1 Why we must distinguish two kinds of electric field

This is the first—and probably the greatest—conceptual hurdle of this chapter.

The $\EE$ that appears in Maxwell's equations is a field that has been smoothed over the violent atomic-scale irregularities. Inside a real crystal, the electric field right next to an atomic nucleus reaches as much as $10^{9}\ \mathrm{V/cm}$, and it is much smaller between atoms. Such a field is unmanageable if put into the equations as it stands, so we use a smooth field averaged over a volume of about one unit cell. This is the macroscopic field $\EE$.

When we ask “how strongly a given atom is polarized,” however, the situation is different. What that atom actually feels is the electric field produced by all the charges other than itself. This is called the local electric field $\Eloc$. In general, $\Eloc$ and $\EE$ do not coincide.

Why $\Eloc \neq \EE$? — In a nutshell

The macroscopic field $\EE$ is “the field averaged with the contribution of the atom under consideration included.” The polarization of an atom, on the other hand, is determined by “the field produced by the other atoms.” The field an atom produces itself does not polarize that atom. This difference is $\Eloc - \EE$.

In a dilute gas the atoms are far apart, so this difference can be neglected ($\epsilon\simeq1$). In a solid, however, the interatomic distance is only $\sim3\,\text{Å}$, and the field produced by the neighboring atoms cannot be neglected. The further the dielectric constant departs from $1$, the more essential this correction becomes. And in a ferroelectric, this correction is what causes the transition itself.

19.2.2 Lorentz's fourfold decomposition

Definition: The four contributions to the local electric field

Choose one atom in a crystal and consider a virtual sphere of radius $a$ centered on it (the Lorentz cavity). We take $a$ to be sufficiently small macroscopically but sufficiently large compared with the interatomic distance (for example, $a\sim 20\,\text{Å}$). The local electric field can then be divided into the following four parts.

$$
\begin{equation}
\Eloc = \EE_0 + \EE_1 + \EE_2 + \EE_3
\label{eq:19-eloc-decomp}
\end{equation}
$$

$\EE_0$: the externally applied electric field (the field produced by electrodes and the like outside the sample)

$\EE_1$: the field produced by the polarization charges that appear on the outer surface of the sample = the depolarizing field

$\EE_2$: the field produced by the polarization charges that appear on the inner wall of the Lorentz cavity = the Lorentz field

$\EE_3$: the field produced by the dipoles inside the cavity (excluding the atom under consideration itself)

The macroscopic field is then

$$
\EE = \EE_0 + \EE_1
$$
The contributions $\EE_2$ and $\EE_3$ have to be counted separately only because we introduced the artificial boundary of the cavity, and the sum $\EE_2+\EE_3$ corresponds to the difference between the local field and the macroscopic field. To say that the boundary is artificial means that “the sum does not change wherever the cavity is cut”; it does not mean that the sum itself vanishes. Indeed, as we shall see in the next section, at an equivalent site of cubic symmetry $\EE_3=0$ but $\EE_2=\frac{4\pi}{3}\PP$ remains, and this makes the local field stronger than the macroscopic field. Therefore

$$
\begin{equation}
\Eloc = \EE + \EE_2 + \EE_3
\label{eq:19-eloc-2}
\end{equation}
$$

Caution: The cavity is not a “real hole”

The Lorentz cavity is nothing more than a mathematical boundary line drawn in order to split the calculation into a “distant contribution” and a “nearby contribution.” We are not hollowing out the material.

What we are doing is the following rearrangement of a sum.

The material outside the sphere is treated as a continuously polarized medium, ignoring the graininess of the atoms (it is far away, so a coarse treatment suffices). The contribution of the bound charges that this medium produces on the cavity wall is $\EE_2$.

The material inside the sphere is conscientiously summed up dipole by dipole (it is close, so a fine treatment is needed). That sum is $\EE_3$.

The fact that the answer does not depend on the choice of $a$ is what justifies this split (if $a$ is made larger, the region included in the calculation of $\EE_2$ grows, but by the same amount it drops out of the sum for $\EE_3$—the net change is zero).

Figure 19.1: The four contributions to the local electric field. (a) The macroscopic field is $\EE=\EE_0+\EE_1$, and the depolarizing field $\EE_1$ is produced by the polarization charges on the outer surface of the sample. This, however, is not the field that a single atom actually feels. We divide the inside from the outside with a virtual sphere of radius $a$ (the Lorentz cavity), and we must add the contribution $\EE_2$, in which the outside is treated as a continuous medium, and the contribution $\EE_3$, in which the inside is summed up one dipole at a time. (b) The bound charge on the cavity wall is $\sigma_b=\PP\cdot(-\hat{\rr})=-P\cos\theta$, negative on the upper half and positive on the lower half. Summing up the field at the center strip by strip, each of width $a\,\dd\theta$, the factor $a^2$ cancels, and only $\int_0^\pi\cos^2\theta\sin\theta\,\dd\theta=2/3$ remains, giving $\EE_2=\frac{4\pi}{3}\PP$. The fact that $\EE_2$ points in the same direction as $\PP$—that is, that the local field is stronger than the macroscopic field—is the seed of the polarization catastrophe of Section 19.5.

19.2.3 Derivation of the Lorentz field $\EE_2$

Derivation: The field produced by the Lorentz cavity, $\EE_2 = \frac{4\pi}{3}\PP$

Suppose that the medium outside the cavity is uniformly polarized as $\PP = P\hat{z}$. Let us find the bound charge that appears on the wall of the cavity (that is, on the inner boundary surface of the medium).

Step 1: Find the surface charge density. The bound surface charge is given by $\sigma_b = \PP\cdot\hat{\nn}$, where $\hat{\nn}$ is the normal pointing out of the dielectric. Here the dielectric lies outside the sphere, so “out” as seen from the dielectric means the direction toward the center of the cavity, that is, $\hat{\nn} = -\hat{\rr}$. Therefore

$$
\begin{equation}
\sigma_b = \PP\cdot(-\hat{\rr}) = -P\cos\theta
\label{eq:19-cavity-charge}
\end{equation}
$$

Note the sign. It is exactly opposite to the surface charge $+P\cos\theta$ of the “uniformly polarized sphere itself” calculated in Section 19.1.2. Negative charge lies on the upper half of the cavity ($\theta<\pi/2$) and positive charge on the lower half.

Step 2: Divide the surface into bands (rings). The area of the band between the angles $\theta$ and $\theta+\dd\theta$ is

$$
\dd A = (a\sin\theta)\,(a\,\dd\theta)\,\dd\phi = a^2\sin\theta\,\dd\theta\,\dd\phi
$$
(we have written the fact that the circumference of the band is $2\pi a\sin\theta$ and its width is $a\,\dd\theta$ in the form of a $\phi$ integral). The charge on this band is

$$
\dd q = \sigma_b\,\dd A = -P\cos\theta\;a^2\sin\theta\,\dd\theta\,\dd\phi
$$
Step 3: Find the electric field at the center. The electric field that the charge $\dd q$ at position $\rr = a\hat{\rr}$ produces at the origin is

$$
\dd\EE = \dd q\,\frac{\bm{0}-\rr}{\abs{\bm{0}-\rr}^3} = -\frac{\dd q}{a^2}\hat{\rr}
$$
Its $z$ component, using $\hat{\rr}\cdot\hat{z}=\cos\theta$, is

$$
\dd E_{2z} = -\frac{\dd q}{a^2}\cos\theta
$$
Step 4: Integrate. Substituting $\dd q$ and noting that $a^2$ cancels, we obtain

$$
E_{2z} = -\frac{1}{a^2}\int_0^{2\pi}\!\!\dd\phi\int_0^\pi \cos\theta\left(-P\cos\theta\;a^2\sin\theta\right)\dd\theta
= +P\int_0^{2\pi}\!\!\dd\phi\int_0^\pi\cos^2\theta\,\sin\theta\,\dd\theta
$$
The $\phi$ integral gives $2\pi$. The $\theta$ integral is exactly the same as in Section 19.1.2; with the substitution $u=\cos\theta$,

$$
\int_0^\pi \cos^2\theta\,\sin\theta\,\dd\theta = \int_{-1}^{1}u^2\,\dd u = \left[\frac{u^3}{3}\right]_{-1}^{1} = \frac{1}{3}-\left(-\frac{1}{3}\right) = \frac{2}{3}
$$
Hence

$$
E_{2z} = P\cdot 2\pi\cdot\frac{2}{3} = \frac{4\pi}{3}P
$$
The $x,y$ components vanish because $\int_0^{2\pi}\cos\phi\,\dd\phi = \int_0^{2\pi}\sin\phi\,\dd\phi=0$. Therefore

$$
\begin{equation}
\EE_2 = \frac{4\pi}{3}\PP
\label{eq:19-lorentz-field}
\end{equation}
$$

∎ This is the Lorentz field. It is of decisive importance that it points in the same direction as $\PP$. The local electric field is stronger than the macroscopic field. Polarization further promotes polarization—this positive feedback gives rise to the polarization catastrophe of Section 19.5.

Physical Meaning: Why do $\EE_1$ and $\EE_2$ have opposite signs?

If we consider the spherical sample as a whole, $\EE_1 = -\frac{4\pi}{3}\PP$ and the contribution of the Lorentz cavity is $\EE_2 = +\frac{4\pi}{3}\PP$, so the two cancel each other completely. In fact, this is not a coincidence.

In the case of a spherical sample, the “charge on the outer surface of the sample” and the “charge on the wall of the cavity” have exactly the same geometry (a $\cos\theta$ distribution on a spherical surface), and only the direction of the normal is reversed. Hence the contributions also differ only in sign.

As a result, for a spherical sample, $\Eloc = \EE_0 + \EE_3$. The part that depends on the shape of the sample ($\EE_1$) has been canceled by the contribution of the cavity ($\EE_2$). This confirms by calculation the obvious but important fact that “$\Eloc$ is a local quantity that does not depend on the shape of the sample.”

19.2.4 Contribution of the dipoles inside the cavity, $\EE_3$

Derivation: $\EE_3 = 0$ for cubic symmetry

Suppose that all the dipoles inside the cavity have the same $\pp = p\hat{z}$ (the assumption of uniform polarization). The electric field that a point dipole at position $\rr_i = (x_i,y_i,z_i)$ produces at the origin is

$$
\EE^{(i)} = \frac{3(\pp\cdot\hat{\rr}_i)\hat{\rr}_i - \pp}{r_i^3}
$$
Writing out the $z$ component, using $\pp\cdot\hat{\rr}_i = p z_i/r_i$ and $\hat{\rr}_i\cdot\hat{z} = z_i/r_i$, we have

$$
E^{(i)}_z = \frac{1}{r_i^3}\left(3\,\frac{p z_i}{r_i}\cdot\frac{z_i}{r_i} - p\right) = p\,\frac{3z_i^2 - r_i^2}{r_i^5}
$$
Sum over all the dipoles in the cavity (excluding the atom of interest itself, $i=0$):

$$
E_{3z} = p\sum_{i\neq0}\frac{3z_i^2-r_i^2}{r_i^5} = p\left(3\sum_{i\neq0}\frac{z_i^2}{r_i^5} - \sum_{i\neq0}\frac{1}{r_i^3}\right)
$$
Now suppose that the surroundings of the atom of interest have cubic symmetry (the three directions $x,y,z$ are carried into one another by symmetry operations). Then for the lattice sums

$$
\sum_{i\neq0}\frac{x_i^2}{r_i^5} = \sum_{i\neq0}\frac{y_i^2}{r_i^5} = \sum_{i\neq0}\frac{z_i^2}{r_i^5}
$$
holds. Adding the three, and using $x_i^2+y_i^2+z_i^2 = r_i^2$, we get

$$
3\sum_{i\neq0}\frac{z_i^2}{r_i^5} = \sum_{i\neq0}\frac{x_i^2+y_i^2+z_i^2}{r_i^5} = \sum_{i\neq0}\frac{r_i^2}{r_i^5} = \sum_{i\neq0}\frac{1}{r_i^3}
$$
Substituting this into the expression above, the entire contents of the parentheses vanish:

$$
\begin{equation}
E_{3z} = p\left(\sum_{i\neq0}\frac{1}{r_i^3} - \sum_{i\neq0}\frac{1}{r_i^3}\right) = 0
\label{eq:19-E3-zero}
\end{equation}
$$

∎ The $x,y$ components vanish in the same way ($\sum x_iz_i/r_i^5 = 0$ follows from cubic symmetry). Therefore

$$
\boxed{\;\Eloc = \EE + \frac{4\pi}{3}\PP\;}
$$
holds for atoms at sites of cubic symmetry. This equation is the starting point of the next section.

Example 19.1: Checking that $\EE_3=0$ for the six nearest neighbors in a simple cubic lattice

A dipole $\pp = p\hat{z}$ is placed at each lattice point of a simple cubic lattice with lattice constant $a$. Calculate the electric field that the dipole at the origin feels from its six nearest neighbors.

Solution. The nearest neighbors are the six points $(\pm a,0,0),(0,\pm a,0),(0,0,\pm a)$. We use the formula $E_z^{(i)} = p(3z_i^2-r_i^2)/r_i^5$.

Position	$z_i$	$r_i$	$3z_i^2-r_i^2$	$E^{(i)}_z$	Number	

$(0,0,\pm a)$	$\pm a$	$a$	$3a^2-a^2=2a^2$	$+2p/a^3$	2	

$(\pm a,0,0)$	$0$	$a$	$0-a^2=-a^2$	$-p/a^3$	2	

$(0,\pm a,0)$	$0$	$a$	$0-a^2=-a^2$	$-p/a^3$	2	

Summing, we obtain

$$
E_{3z}^{(\text{nearest neighbor})} = 2\cdot\frac{2p}{a^3} + 2\cdot\left(-\frac{p}{a^3}\right) + 2\cdot\left(-\frac{p}{a^3}\right) = \frac{4p-2p-2p}{a^3} = 0
$$
∎ It cancels perfectly. The two on the $z$ axis are “close to the head and tail of the dipole,” so they act in the direction that aids the polarization ($+$); the four on the equator are “at the side of the dipole,” so they act in the direction that opposes it ($-$). Their strengths are in the ratio $2:1$, and there are $2$ of them against $4$, so they balance exactly.

The same holds from the second neighbors (12 points of the type $(\pm a,\pm a,0)$) onward: as long as the symmetry is cubic, the contribution vanishes shell by shell, independently for each shell. The symmetry argument given in the derivation states this “vanishing in every shell” all at once.

Caution: When $\Eloc = \EE + \frac{4\pi}{3}\PP$ cannot be used

This beautiful equation has clear limits of applicability.

When the atomic site does not have cubic symmetry. For example, at the oxygen site ($4/mmm$) of wurtzite-type $\mathrm{ZnO}$ or of a perovskite, $\EE_3\neq0$, and the Lorentz factor is not $\frac{4\pi}{3}$ but a tensor $L_{ij}$. In first-principles calculations for real ferroelectrics, this lattice sum (Ewald sum) is evaluated numerically.

When the dipoles are not spatially uniform. In the derivation we assumed that all the dipoles in the cavity are equal. In a system in which the polarization fluctuates strongly (near a phase transition point), this assumption becomes doubtful.

Liquids in which permanent dipoles interact strongly with one another. Water is the representative example. As we will see in Section 19.3, a naive application of Clausius–Mossotti to water leads to the impossible conclusion that “water is a ferroelectric.” Onsager (1936) and Kirkwood (1939) resolved this by constructing a theory that uses the reaction field in place of the Lorentz field.

Even so, for cubic ionic crystals and rare-gas solids, $\Eloc = \EE+\frac{4\pi}{3}\PP$ works surprisingly well. We will check this numerically in the next section.

19.3 The Clausius–Mossotti Relation and the Three Components of the Polarizability

19.3.1 Derivation of the Clausius–Mossotti relation

In the previous section we obtained the expression for the local electric field. All that remains is to write down the “response of a single atom,” and we can reach the macroscopic dielectric constant.

Definition: Polarizability

When a local electric field $\Eloc$ is applied to an atom (or ion, or molecule) and the induced dipole moment can be written as

$$
\pp = \alpha\,\Eloc
$$
we call $\alpha$ the polarizability of that atom. If $N$ is the number of atoms per unit volume, the polarization is

$$
\begin{equation}
\PP = N\pp = N\alpha\,\Eloc
\label{eq:19-P-Nalpha}
\end{equation}
$$

When there are several kinds of atoms, we write $\PP = \sum_j N_j\alpha_j\Eloc^{(j)}$.

Derivation: The Clausius–Mossotti relation (without skipping a single line of algebra)

The starting point is just two equations.

$$
\text{(i)}\quad P = N\alpha\,E_{\mathrm{loc}}, \qquad\qquad
\text{(ii)}\quad E_{\mathrm{loc}} = E + \frac{4\pi}{3}P
$$
(Below, all vectors point in the same direction, so we write only their magnitudes.)

Step 1: Eliminate $E_{\mathrm{loc}}$. Substituting (ii) into (i) gives

$$
P = N\alpha\left(E + \frac{4\pi}{3}P\right) = N\alpha E + \frac{4\pi}{3}N\alpha P
$$

Step 2: Solve for $P$. Move the term containing $P$ on the right-hand side to the left-hand side.

$$
P - \frac{4\pi}{3}N\alpha P = N\alpha E
\qquad\Longrightarrow\qquad
P\left(1 - \frac{4\pi}{3}N\alpha\right) = N\alpha E
$$
Dividing both sides by $\left(1-\frac{4\pi}{3}N\alpha\right)$, we obtain

$$
P = \frac{N\alpha}{1-\dfrac{4\pi}{3}N\alpha}\;E
$$
Therefore the susceptibility is

$$
\begin{equation}
\chi \equiv \frac{P}{E} = \frac{N\alpha}{1-\dfrac{4\pi}{3}N\alpha}
\label{eq:19-chi-CM}
\end{equation}
$$

Step 3: Shorten the notation. Let

$$
u \equiv \frac{4\pi}{3}N\alpha
$$
Then $N\alpha = \dfrac{3u}{4\pi}$ and $\chi = \dfrac{3u}{4\pi(1-u)}$.

Step 4: Convert to the dielectric constant. Substituting into $\epsilon = 1+4\pi\chi$, the $4\pi$ cancels and we get

$$
\epsilon = 1 + 4\pi\cdot\frac{3u}{4\pi(1-u)} = 1 + \frac{3u}{1-u}
$$
Putting everything over a common denominator gives

$$
\begin{equation}
\epsilon = \frac{(1-u)+3u}{1-u} = \frac{1+2u}{1-u}
\label{eq:19-eps-u}
\end{equation}
$$

Step 5: Solve in reverse. Compute $\epsilon-1$ and $\epsilon+2$ separately.

$$
\epsilon - 1 = \frac{1+2u}{1-u} - 1 = \frac{(1+2u)-(1-u)}{1-u} = \frac{3u}{1-u}
$$
$$
\epsilon + 2 = \frac{1+2u}{1-u} + 2 = \frac{(1+2u)+2(1-u)}{1-u} = \frac{1+2u+2-2u}{1-u} = \frac{3}{1-u}
$$
Taking the ratio of these two, both the denominator $(1-u)$ and the factor $3$ cancel cleanly, and we have

$$
\frac{\epsilon-1}{\epsilon+2} = \frac{3u/(1-u)}{3/(1-u)} = u
$$
Restoring $u$, we obtain the desired equation.

$$
\begin{equation}
\frac{\epsilon-1}{\epsilon+2} = \frac{4\pi}{3}N\alpha
\label{eq:19-clausius-mossotti}
\end{equation}
$$

∎ This is the Clausius–Mossotti relation. The heart of it is that it is not $\epsilon-1$ but the combination $\dfrac{\epsilon-1}{\epsilon+2}$ that is proportional to $N\alpha$.

What does this equation say?

It says three things.

It connects the microscopic and the macroscopic. The left-hand side consists only of the measurable macroscopic quantity $\epsilon$. The right-hand side consists only of the property $\alpha$ of a single atom and the density $N$. That is, if we measure the dielectric constant we learn the polarizability of the atoms, and conversely, if we know the polarizability we can predict the dielectric constant.

The additivity rule holds. The right-hand side is a sum of $N\alpha$ terms. If there are several kinds of ions, we simply add them up as $\sum_j N_j\alpha_j$. This is why the dielectric constant of an ionic crystal can be explained reasonably well as a sum of the polarizabilities of its constituent ions.

There is a danger that the denominator becomes zero. As $u=\frac{4\pi}{3}N\alpha \to 1$, $\epsilon\to\infty$. This is the polarization catastrophe of Section 19.5. The origin of ferroelectricity is, in fact, hidden in this single line.

In the dilute limit ($u\ll1$), $\epsilon\simeq1+3u = 1+4\pi N\alpha$, that is, $\chi\simeq N\alpha$, and we return to the naive expression without the local-field correction. This is the dielectric constant of a gas.

Supplement: The form in the optical region — the Lorentz–Lorenz equation

At visible-light frequencies ($\sim10^{15}\ \mathrm{Hz}$), the heavy ions cannot follow the electric field, and only the electrons respond. Using Maxwell's relation $n^2 = \epsilon$ ($n$ is the refractive index, and $\mu=1$ for a nonmagnetic material), Eq. \eqref{eq:19-clausius-mossotti} becomes

$$
\begin{equation}
\frac{n^2-1}{n^2+2} = \frac{4\pi}{3}N\alpha_e
\label{eq:19-lorentz-lorenz}
\end{equation}
$$

This is called the Lorentz–Lorenz equation. Its physical content is exactly the same as that of the Clausius–Mossotti relation; we have merely restricted the object to the electronic polarization.

In chemistry, multiplying this by the molar volume $M/\rho$ ($M$: molar mass, $\rho$: density) gives

$$
R_M \equiv \frac{n^2-1}{n^2+2}\cdot\frac{M}{\rho} = \frac{4\pi}{3}N_A\alpha_e
$$
which is called the molar refraction. The right-hand side is a constant that depends on neither the amount of substance nor the density, so $R_M$ stays constant even when the temperature, pressure, or phase (gas or liquid) is changed. This is why it is used in organic chemistry to infer molecular structure. This is the kind of benefit that the “curious combination $\dfrac{\epsilon-1}{\epsilon+2}$” brings.

Example 19.2: Calculating the refractive index of $\mathrm{NaCl}$ from the polarizabilities

$\mathrm{NaCl}$ has the rock-salt-type structure ($Fm\bar{3}m$, $a=5.64\,\text{Å}$), and the cubic unit cell contains four $\mathrm{NaCl}$ pairs. Using the electronic polarizabilities of the ions, estimate $\epsilon(\infty)$ and the refractive index $n$, and compare them with the measured values $\epsilon(\infty)=2.25$ ($n=1.50$).

Solution. Step 1: Find the number density $N$ of ion pairs.

$$
a^3 = (5.64\times10^{-8}\ \mathrm{cm})^3 = 1.794\times10^{-22}\ \mathrm{cm^3}
$$
$$
N = \frac{4\ \text{pairs}}{1.794\times10^{-22}\ \mathrm{cm^3}} = 2.23\times10^{22}\ \mathrm{cm^{-3}}
$$

Step 2: Add the polarizabilities. Since there is one $\mathrm{Na^+}$ and one $\mathrm{Cl^-}$ per pair, $\alpha = \alpha(\mathrm{Na^+})+\alpha(\mathrm{Cl^-})$. There are two possible values, depending on the source (see Table 19.3).

Pauling's free-ion values: $0.179 + 3.66 = 3.84$ (in units of $10^{-24}\ \mathrm{cm^3}$)

Values in the crystal (Tessman–Kahn–Shockley): $0.179 + 2.96 = 3.14$

Step 3: Calculate $u$. With the Pauling values,

$$
u = \frac{4\pi}{3}N\alpha = 4.189 \times (2.23\times10^{22})\times(3.84\times10^{-24}) = 4.189\times 0.0856 = 0.359
$$
With the TKS values,

$$
u = 4.189\times(2.23\times10^{22})\times(3.14\times10^{-24}) = 4.189\times 0.0700 = 0.293
$$

Step 4: Find $\epsilon$. From Eq. \eqref{eq:19-eps-u}, $\epsilon = \dfrac{1+2u}{1-u}$,

$$
\text{Pauling}:\quad \epsilon = \frac{1+0.718}{1-0.359} = \frac{1.718}{0.641} = 2.68
\qquad(n = 1.64)
$$
$$
\text{TKS}:\quad \epsilon = \frac{1+0.586}{1-0.293} = \frac{1.586}{0.707} = 2.24
\qquad(n = 1.50)
$$
∎ With the TKS values, the result agrees almost perfectly with the measured value $2.25$. With Pauling's free-ion values, it is a $19\%$ overestimate.

What is the origin of this difference? A large anion such as $\mathrm{Cl^-}$ has a swollen electron cloud in vacuum and is easily polarized, but in a crystal it is squeezed by the surrounding cations and becomes stiffer. Hence the effective polarizability in the crystal is smaller than the free-ion value. Conversely, this also means that the Clausius–Mossotti relation is accurate enough to detect this difference of about $20\%$.

Table 19.3: Electronic polarizabilities of representative ions and atoms (in units of $10^{-24}\ \mathrm{cm^3}$, Gaussian units)

Noble gas	$\alpha_e$	Cation	$\alpha_e$	Anion	$\alpha_e$	

$\mathrm{He}$	0.20	$\mathrm{Li^+}$	0.03	$\mathrm{F^-}$	1.04	

$\mathrm{Ne}$	0.39	$\mathrm{Na^+}$	0.18	$\mathrm{Cl^-}$	3.66 (2.96)	

$\mathrm{Ar}$	1.62	$\mathrm{K^+}$	0.83	$\mathrm{Br^-}$	4.77	

$\mathrm{Kr}$	2.46	$\mathrm{Rb^+}$	1.40	$\mathrm{I^-}$	7.10	

$\mathrm{Xe}$	3.99	$\mathrm{Cs^+}$	2.42	$\mathrm{O^{2-}}$	3.88 (2.4)	

		$\mathrm{Mg^{2+}}$	0.09	$\mathrm{S^{2-}}$	10.2	

		$\mathrm{Ca^{2+}}$	0.47			

		$\mathrm{Ba^{2+}}$	1.55			

		$\mathrm{Ti^{4+}}$	0.19			

There are three things we want you to take away from this table. First, the polarizability is roughly proportional to the cube of the ionic radius (from $\mathrm{Li^+}\to\mathrm{Cs^+}$ it increases 80-fold, while the cube of the radius ratio $0.76:1.67\,\text{Å}$ is a factor of $10.6$ … the effect of charge is added to this and widens the gap further). Second, anions are far more polarizable than cations (they have extra electrons, and the binding by the nucleus is looser). Third, small, highly charged cations are hardly polarized at all—the $0.19$ of $\mathrm{Ti^{4+}}$ is comparable to that of $\mathrm{Na^+}$. It is from this last fact that we know that the enormous dielectric constant of $\mathrm{BaTiO_3}$ cannot be explained by the “electronic polarization of $\mathrm{Ti}$” and is due instead to the displacement of ions.

19.3.2 The three components of the polarizability

Definition: The three contributions to the polarizability

The total polarizability is divided into three parts, in order of how fast they respond.

$$
\alpha = \alpha_e + \alpha_i + \alpha_d
$$

$\alpha_e$: the electronic polarizability. The electron cloud is displaced relative to the atomic nucleus. This is the fastest response and follows the field up to the ultraviolet.

$\alpha_i$: the ionic polarizability. Positive and negative ions are displaced in opposite directions. It follows the field up to the infrared. It exists only in crystals with ionic bonding.

$\alpha_d$: the orientational (dipolar) polarizability. Molecules that originally possess permanent dipoles align themselves along the direction of the electric field. This is the slowest, and it drops out in the microwave region. It is zero if there are no permanent dipoles.

Derivation 1: Electronic polarizability — treating a bound electron as a harmonic oscillator

Suppose an electron of mass $m$ and charge $-e$ is bound to the atomic nucleus by a restoring force $-m\omega_0^2 x$. When an external electric field $E$ is applied, the equation of motion is

$$
m\ddot{x} = -m\omega_0^2 x - eE
$$
For a static field ($\ddot{x}=0$),

$$
0 = -m\omega_0^2 x - eE \quad\Longrightarrow\quad x = -\frac{eE}{m\omega_0^2}
$$
The induced dipole moment is $p = (-e)\cdot x = \dfrac{e^2E}{m\omega_0^2}$, and therefore

$$
\begin{equation}
\alpha_e = \frac{e^2}{m\omega_0^2}
\label{eq:19-alpha-e}
\end{equation}
$$

Let us insert numbers. As a rough estimate of the binding energy, take $\hbar\omega_0 = 10\ \mathrm{eV}$ (a typical atomic excitation energy). Then

$$
\omega_0 = \frac{10\times1.602\times10^{-12}\ \mathrm{erg}}{1.055\times10^{-27}\ \mathrm{erg\,s}} = 1.52\times10^{16}\ \mathrm{s^{-1}}
$$
$$
\alpha_e = \frac{(4.803\times10^{-10})^2}{(9.11\times10^{-28})\times(1.52\times10^{16})^2}
= \frac{2.31\times10^{-19}}{2.10\times10^{5}} = 1.1\times10^{-24}\ \mathrm{cm^3}
$$
∎ This agrees remarkably well in order of magnitude with the values in Table 19.3 ($0.2\sim7\times10^{-24}\ \mathrm{cm^3}$). It is worth remembering that “$10^{-24}\ \mathrm{cm^3}$ per atom” is the typical scale of the electronic polarizability.

For an oscillating field, solving $m\ddot{x} = -m\omega_0^2x - eEe^{-i\omega t}$ gives

$$
\alpha_e(\omega) = \frac{e^2/m}{\omega_0^2-\omega^2}
$$
For $\omega\ll\omega_0$ this equals the static value, it resonates as $\omega\to\omega_0$, and for $\omega\gg\omega_0$ it becomes negative and approaches $0$.

Derivation 2: Ionic polarizability — a spring joining two atoms
