Repository: Mochizuki-TUS/mochizuki-tus.github.io

# 東京理科大学 望月研究室 WEBSITE (https://mochizuki-tus.github.io)
Webpage of Mochizuki research group at Tokyo University of Science

File: SSP_Textbook_EN/ch34_ir_raman.html (part 1 of 5)
Chapter 34 Infrared and Raman Spectroscopy — Introduction to Solid-State Physics

Introduction to Solid-State Physics — Contents
  Part V Properties of Solids (Advanced Topics) / Chapter 34

Chapter 34Infrared and Raman Spectroscopy — From Group-Theoretical Selection Rules to Quantum Theory

When we have synthesized a new material, we first confirm its crystal structure by X-ray diffraction, and then measure its “vibrational spectrum” by Raman or infrared spectroscopy. Both can be measured in a few minutes, and neither damages the sample. The spectrum shows a row of several peaks, and their number, positions, widths, and polarization-dependent intensities tell us about the symmetry of the crystal, the coupling strength of its bonds, its crystallinity, strain, temperature, and phase transitions. But as soon as we try to assign the peaks ourselves (to decide which peak is which vibration), we run straight into questions such as “Why is this vibration visible in Raman but not in infrared?” and “Why does cubic SrTiO3 have no first-order Raman line at all?”

  This chapter answers these questions in two stages. The first stage is the group-theoretical analysis. In Chapter 10, Sections 10.6–10.7, we reduced the normal modes of a molecule into irreducible representations and judged infrared and Raman activity by looking at the right-hand columns of the character table ($x,y,z$ and the quadratic functions). In this chapter we review that procedure (Section 34.3) and then extend it to phonons in crystals (“factor-group analysis,” in which the displacements of the atoms in the unit cell are decomposed by the point group of the crystal); we count and classify the optical modes of diamond, rock salt, zinc blende, wurtzite, rutile, and perovskite by ourselves (Section 34.4). We then introduce the Raman tensor, which even predicts the polarization of the scattered light (Section 34.5).

  The second stage is quantum theory. Group theory tells us whether a matrix element is zero or nonzero, but it does not tell us why that matrix element matters. In Section 34.6 we treat the interaction between light and vibrations with Fermi's golden rule, and from the harmonic-oscillator matrix element $\bra{n+1}Q\ket{n}=\sqrt{(n+1)\hbar/2\omega}$ we derive the selection rule $\Delta n=\pm1$ and the condition for infrared activity, namely that “the dipole moment changes with the vibration.” In Section 34.7 we write Raman scattering in second-order perturbation theory as a “two-photon process in which one photon is absorbed and another photon is emitted,” and from the Kramers–Heisenberg–Dirac formula, which proceeds through virtual intermediate states, we derive the condition for Raman activity, namely that “the polarizability changes with the vibration,” and the intensity ratio of the Stokes and anti-Stokes lines. In this way we see which matrix elements the decision rule we memorized in Chapter 10 (a mode is infrared-active if it belongs to the same representation as $x,y,z$, and Raman-active if it belongs to the same representation as a quadratic function) comes from.

  Let us describe the connections with the preceding and following chapters. The classical theory of Raman scattering (modulation of the polarizability) and the intensity ratio were derived in Chapter 26, Section 26.6, in the context of nonlinear optics. This chapter takes them further, to the point where they can be used as a spectroscopic method. The splitting of infrared-active polar phonons into LO and TO modes is treated in Chapter 32, the Lorentzian form of the dielectric function and the reststrahlen band in Section 32.4 of Chapter 32 and Section 33.1 of Chapter 33, and the lifetime and temperature dependence of phonons in Chapter 30. At the end of this chapter (Section 34.8) we put these together and organize “what we can learn from a spectrum,” and describe how to think when comparing first-principles calculations (phonon frequencies and irreducible representations, Born effective charges, Raman intensities) with experiment.

What you will learn in this chapter
  
  What infrared spectroscopy (absorption of light) and Raman spectroscopy (inelastic scattering of light) measure; the conversion between the wavenumber $\mathrm{cm^{-1}}$ and meV, THz, and K; the Rayleigh line, Stokes line, and anti-Stokes line

  Because the wavenumber of light is smaller than the size of the Brillouin zone by orders of magnitude, only phonons at $\qq\approx0$ (the $\Gamma$ point) are visible in first-order processes

  The classical conditions: infrared activity requires $\partial\bm\mu/\partial Q\neq0$, and Raman activity requires $\partial\alpha/\partial Q\neq0$; a pictorial explanation with the three vibrations of CO2, and the mutual exclusion rule

  Reduction of the normal modes of molecules (H2O, CO2, CH4, BF3) into irreducible representations and the determination of their activity

  Factor-group analysis of the $\Gamma$-point phonons of crystals: the mechanical representation $\Gamma_{\rm mech}$, acoustic modes, and the classification into infrared-active, Raman-active, and silent modes (counted for six kinds of crystals)

  Raman lines appear when the symmetry is lowered (cubic SrTiO3 and tetragonal BaTiO3) = detection of a phase transition

  The Raman tensor and polarization selection rules, Porto notation, and the angular dependence $\sin^22\theta$ and $\cos^22\theta$ of backscattering from Si(001)

  Infrared activity in quantum theory: Fermi's golden rule, $\bra{n+1}Q\ket{n}$, the selection rule $\Delta n=\pm1$, the temperature independence of the net absorption, the mode effective charge, and the dielectric function

  Raman activity in quantum theory: the two-photon process, virtual intermediate states, the Placzek polarizability approximation, the intensity ratio $I_{\rm AS}/I_{\rm S}$ and the $\omega^4$ law, the three-vertex process in crystals, resonance Raman scattering, and second-order Raman scattering

  How to read the physical properties from the peak positions, linewidths, intensities, polarizations, and number of peaks in a spectrum, and how to compare them with first-principles calculations

Prerequisites: Chapter 8 (character tables and Mulliken symbols, Sections 8.7–8.9), Chapter 10 (direct-product representations and selection rules, reduction of molecular vibrations, infrared and Raman activity, Sections 10.4–10.7), Chapter 11 (irreducible representations of phonons, Section 11.9), Chapter 13 (phonons and their quantization, Sections 13.7–13.9), Chapter 26 (classical theory of Raman scattering, Section 26.6), Chapter 27 (creation and annihilation operators, Section 27.4), and Chapter 33 (the dielectric function and the Lorentz oscillator, Section 33.1). Fermi's golden rule and perturbation theory in quantum mechanics (the companion volume “Quantum Mechanics,” Chapter 51, Section 51.2).

Contents of this chapter
  
  34.1 Two Vibrational Spectroscopies — What Are We Measuring?

  34.2 Classical Theory — Changes in the Dipole Moment and in the Polarizability

  34.3 Group-Theoretical Analysis I — Normal Modes of Molecules

  34.4 Group-Theoretical Analysis II — Phonons in Crystals

  34.5 The Raman Tensor and Polarization Selection Rules

  34.6 Infrared Activity in Quantum Theory

  34.7 Raman Activity in Quantum Theory

  34.8 What Can We Learn from a Spectrum?

  34.9 Summary and Exercises

34.1 Two Vibrational Spectroscopies — What Are We Measuring?

Vibrational spectroscopy is the general name for methods that use light to probe the vibrations of the atoms in molecules and crystals. Two methods are in common use. Infrared spectroscopy (IR) relies on the fact that light with the same frequency as a vibration is absorbed. Raman spectroscopy relies on the fact that, when a visible-light laser illuminates a sample, the scattered light contains components whose frequency is shifted by the vibrational frequency. Although both methods look at the same vibrations, the vibrations that are visible and those that are invisible differ between the two. Understanding the reason is the goal of this chapter. First, let us check what the two methods actually measure, using the instruments and level diagrams.

Notation: Symbols used in this chapter

The angular frequency of a vibration (a normal mode of a molecule, or an optical phonon at the $\Gamma$ point of a crystal) is written $\omega_v$ (the same as $\Omega$ in Section 26.6 of Chapter 26; when distinguishing crystal modes we write $\omega_j$). The laser light is $\omega_L$, and the Stokes and anti-Stokes light are $\omega_{\rm S}=\omega_L-\omega_v$ and $\omega_{\rm AS}=\omega_L+\omega_v$ (uppercase subscripts). The angular frequency of generic scattered light, without distinguishing Stokes from anti-Stokes, is written $\omega_{\rm s}$ with a lowercase subscript (Section 34.7).

The wavenumber is $\tilde\nu=1/\lambda=\omega/(2\pi c)$ (in units of $\mathrm{cm^{-1}}$). The Raman shift is $\tilde\nu_v=\omega_v/(2\pi c)$.

$Q$ is the mass-weighted normal coordinate (in units of $\mathrm{kg^{1/2}\,m}$), and the Hamiltonian of a single mode is $\Ham=\tfrac12P^2+\tfrac12\omega_v^2Q^2$ (Section 27.4.1 of Chapter 27 with $M=1$). The vibrational quantum number is $n$, the thermal average is $\bar n=1/(\ee^{\hbar\omega_v/k_BT}-1)$, and the refractive index is $n_r$, as in Chapter 33.

$\bm\mu$ is the dipole moment of the molecule (or unit cell), and $\alpha$ (components $\alpha_{\rho\sigma}$) is the polarizability (the same as in Section 26.6 of Chapter 26). The absorption coefficient is written $\alpha_{\rm abs}$ to distinguish it.

$\Gamma$ is used both for the center of the Brillouin zone and for representations ($\Gamma_{\rm vib}$, $\Gamma_{\rm mech}$) (as in Chapters 10 and 11). For this reason the linewidth is expressed not by the $\Gamma$ of Chapter 30 but by the damping constant $\gamma$. The $\gamma$ of this chapter is the full width at half maximum of the angular frequency, and it is related to the $\Gamma$ of Chapter 30 (the half width at half maximum of the angular frequency) by $\gamma=2\Gamma$. The lifetime (the time during which a quantum of vibration survives) is $\tau=1/\gamma$ (in the notation of Chapter 30, $\tau=1/(2\Gamma)$, which is the same thing). Since $\gamma=\Gamma/\hbar$ in Table 27.4 of Chapter 27 is a half width at half maximum, it corresponds to half of the $\gamma$ of this chapter. When distinguishing modes we write $\gamma_j$, and the width of the electronic intermediate state $\ket r$ in Section 34.7 is written $\gamma_r$ (this too is a full width at half maximum).

The Raman tensor is written $\mathcal{R}$ (a script R). It is the same as what was written $R$ in Section 26.6.3 of Chapter 26. The non-script $R$ in Sections 34.3–34.4 is a symmetry operation, and the $R$ in Section 34.6 is the reflectivity.

$\Omega$ is used in Section 34.6.5 for the volume of the unit cell (as in Chapter 32). The $\Omega$ that was used for the angular frequency of a vibration in Chapter 26 is written $\omega_v$ in this chapter, so there is no conflict.

The “Q value” (quality factor) that expresses the sharpness of an oscillator is the same letter as the normal coordinate $Q$, so in this chapter we write it in words as the “quality factor Q” and do not use it in equations.

34.1.1 Infrared spectroscopy — absorbing light at the same frequency as the vibration

When atoms vibrate, the positions of the positive and negative charges within a molecule or unit cell are displaced, and in some cases the electric dipole moment oscillates. An oscillating dipole couples to an electromagnetic wave of the same frequency (just like an antenna). If infrared light of frequency $\omega=\omega_v$ is shone on it, the energy of the light is transferred to the vibration. This is infrared absorption. If we measure the intensity of the light transmitted through the sample as a function of wavenumber, a valley appears at each wavenumber where there is absorption. In crystals the absorption is often so strong that no light gets through, so the reflectivity is often measured as well (Section 34.6.5).

Most present-day infrared spectrometers use Fourier-transform infrared spectroscopy (FTIR) (Figure 34.1(a)). White infrared light is passed through a Michelson interferometer, and the detector signal is recorded while one of the mirrors is moved; a Fourier transform of this signal gives the spectrum at all wavenumbers at once. The measurement range is roughly $400$–$4000\,\mathrm{cm^{-1}}$ (mid-infrared), and by changing the detector and other components, $10$–$400\,\mathrm{cm^{-1}}$ (far infrared, terahertz) can also be measured.

34.1.2 Raman spectroscopy — inelastic scattering of visible light

The frequency of visible light (wavelength $400$–$800\,\mathrm{nm}$, wavenumber $12500$–$25000\,\mathrm{cm^{-1}}$) is far higher than that of atomic vibrations. When this light illuminates a material, the electric field of the light shakes the electrons, and the shaken electrons radiate light of the same frequency in all directions. This is Rayleigh scattering. However, if the ease with which the electrons are shaken (the polarizability) changes along with the atomic vibration, the scattered light is “modulated” at the frequency $\omega_v$, and components at $\omega_L-\omega_v$ and $\omega_L+\omega_v$ appear on both sides of the frequency $\omega_L$ of the incident light (derived in Section 34.2). The lower-frequency side is called the Stokes line and the higher-frequency side the anti-Stokes line. This is Raman scattering. A plot of the spectrum of the scattered light as a function of the frequency shift from the incident light (the Raman shift) $\tilde\nu_L-\tilde\nu$ is the Raman spectrum.

Raman scattering is weak, only about $10^{-6}$ of the Rayleigh-scattered light or less. A Raman spectrometer (Figure 34.1(b)) therefore consists of (i) a monochromatic, intense laser ($532$, $633$, $785\,\mathrm{nm}$, etc.), (ii) a notch filter (or an edge filter) that sharply blocks only light of the same wavelength as the laser, (iii) a diffraction-grating spectrometer, and (iv) a cooled CCD detector. The standard arrangement is backscattering, in which the laser is focused to about $1\,\mu\mathrm{m}$ by a microscope objective lens and the same lens collects the scattered light returning backward.

Figure 34.1: Experimental configurations of the two vibrational spectroscopies (schematic). (a) Fourier-transform infrared spectroscopy (FTIR). White infrared light is passed through a Michelson interferometer, and the detector signal is recorded as a function of the position of the moving mirror. The sample is placed in the optical path, and the transmitted (or reflected) light is measured. (b) The backscattering configuration of micro-Raman spectroscopy. The laser (green) is focused onto the sample by an objective lens; from the scattered light (red dashed line) collected by the same lens, a notch filter removes the light at the laser wavelength, and a spectrometer and a CCD turn the rest into a spectrum.

34.1.3 Energy-level diagrams — the difference between absorption and scattering

Figure 34.2 depicts what happens in the two methods in terms of the exchange of energy. The horizontal lines are vibrational levels (quantum number $n=0,1$), spaced by $\hbar\omega_v$. The gray band at the top represents the electronic excited states (electronic excitation for a molecule, the conduction band for a semiconductor).

(a) Infrared absorption: One infrared photon of energy $\hbar\omega=\hbar\omega_v$ is absorbed, and the vibration is raised from $n=0$ to $n=1$. It does not occur unless the photon energy and the vibrational energy coincide (resonance).

(b) Rayleigh scattering: A visible photon ($\hbar\omega_L$) arrives, and a photon of the same energy leaves. The state of the vibration does not change.

(c) Stokes scattering: The energy of the outgoing photon is smaller by $\hbar\omega_v$, and the vibration goes up by one step (one phonon is created).

(d) anti-Stokes scattering: A vibration that was already excited ($n=1$) goes down by one step, and the energy of the outgoing photon is larger by $\hbar\omega_v$ (one phonon disappears). Because a thermally excited vibration is required, it becomes weaker at lower temperatures.

The dashed lines reached by the upward arrows in (b)–(d) are not real levels. The energy of the incident photon is lower than the electronic excitation energy, so the system cannot “really” move into an electronic excited state. Even so, the electric field of the light shakes the electrons, and a component of the electronic excited states is mixed in for a very short time. The virtual level is a convenient depiction of that state. Its meaning will be stated precisely in Section 34.7 in terms of second-order perturbation theory. The fluorescence (light emission) shown in (e) for comparison is a process in which a photon is absorbed into a real electronic level and, after relaxation, another photon is emitted; it is a different thing from scattering. Raman scattering is a single process in which absorption and emission occur “simultaneously,” and it involves no time delay like that of fluorescence.

Figure 34.2: Energy level diagrams of infrared absorption and light scattering. The horizontal lines $n=0,1$ are vibrational levels (spacing $\hbar\omega_v$). (a) Infrared absorption is a resonance between a photon and the vibration. In the scattering processes (b)–(d), a visible photon $\hbar\omega_L$ goes out via the virtual level drawn as a dashed line (an intermediate state that does not actually exist and does not conserve energy). The energy of the outgoing photon is $\hbar\omega_L$ for Rayleigh scattering, $\hbar\omega_{\rm S}=\hbar\omega_L-\hbar\omega_v$ for Stokes, and $\hbar\omega_{\rm AS}=\hbar\omega_L+\hbar\omega_v$ for anti-Stokes. The fluorescence in (e) is a different process, consisting of absorption into a real electronic level followed by emission after relaxation.

34.1.4 The convention of using the wavenumber, and typical vibrational energies

In vibrational spectroscopy, the frequency is expressed not as an energy but as a wavenumber $\tilde\nu$ (in units of $\mathrm{cm^{-1}}$; some people call this unit the “kayser”). The wavenumber is the reciprocal of the wavelength, $\tilde\nu=1/\lambda$, and is connected to the photon energy by $E=hc\tilde\nu$. Let us work out the conversion factors in order. For $\tilde\nu=1\,\mathrm{cm^{-1}}=100\,\mathrm{m^{-1}}$,

$$
\begin{aligned}
E&=hc\tilde\nu=(1239.84\,\mathrm{eV\,nm})\times(100\,\mathrm{m^{-1}})=1239.84\times10^{-9}\times100\,\mathrm{eV}\\
&=1.2398\times10^{-4}\,\mathrm{eV}=0.12398\,\mathrm{meV},\\
\nu&=c\tilde\nu=(2.9979\times10^{8}\,\mathrm{m/s})\times(100\,\mathrm{m^{-1}})=2.9979\times10^{10}\,\mathrm{Hz}=29.979\,\mathrm{GHz},\\
E/k_B&=\frac{1.2398\times10^{-4}\,\mathrm{eV}}{8.6173\times10^{-5}\,\mathrm{eV/K}}=1.4388\,\mathrm{K}.
\end{aligned}
$$
Conversely, $1\,\mathrm{meV}=8.0655\,\mathrm{cm^{-1}}$. It is convenient to keep the following conversion table at hand.

$$
\begin{equation}
1\,\mathrm{cm^{-1}}=0.12398\,\mathrm{meV}=29.979\,\mathrm{GHz}=1.4388\,\mathrm{K},\qquad 1\,\mathrm{meV}=8.0655\,\mathrm{cm^{-1}}
\label{eq:34-convert}
\end{equation}
$$

Table 34.1: Typical vibrational wavenumbers (approximate values; see the references for sources)
Vibration	Wavenumber $\tilde\nu_v$ ($\mathrm{cm^{-1}}$)	Energy (meV)	Measured by	

O–H, C–H, and N–H stretches (the light H atom moves)	2800–3700	350–460	Infrared, Raman	

C=O and C=C stretches (double bonds)	1600–1800	200–220	Infrared, Raman	

Molecular bending, C–C stretch	500–1500	60–190	Infrared, Raman	

Optical phonon of diamond (light and stiff)	1332	165	Raman	

Optical phonon of Si	520	64.5	Raman	

TO and LO phonons of GaAs	268, 292	33, 36	Infrared, Raman	

TO phonon of NaCl	164	20	Infrared (far infrared)	

Low-frequency optical phonons of crystals of heavy atoms, soft modes	10–100	1–12	Low-wavenumber Raman, terahertz	

Molecular stretching vibrations lie roughly at $1000$–$4000\,\mathrm{cm^{-1}}$, and crystal phonons roughly at $50$–$1500\,\mathrm{cm^{-1}}$. Vibrations in which hydrogen moves have high wavenumbers because the frequency is $\omega=\sqrt{K/M_r}$ ($K$ is the spring constant and $M_r$ is the reduced mass), and $M_r$ is small. The thermal energy at room temperature, $k_BT=25.85\,\mathrm{meV}$, corresponds to $208\,\mathrm{cm^{-1}}$, so vibrations higher than this are hardly excited at room temperature. This fact will appear in Section 34.7 as the weakness of the anti-Stokes line.

Example 34.1: Wavenumber conversion

(1) Convert the Raman line of Si at $520\,\mathrm{cm^{-1}}$ into meV, THz, and K. (2) What is the wavelength of the infrared light that is absorbed by the bending vibration of CO2 at $667\,\mathrm{cm^{-1}}$? (3) When Si is measured with a laser of wavelength $532\,\mathrm{nm}$, find the wavelength of the Stokes light.

Solution. (1) Multiply by the factors of Eq. \eqref{eq:34-convert}.

$$
\begin{aligned}
E&=520\times0.12398\,\mathrm{meV}=64.47\,\mathrm{meV},\\
\nu&=520\times29.979\,\mathrm{GHz}=15589\,\mathrm{GHz}=15.59\,\mathrm{THz},\\
E/k_B&=520\times1.4388\,\mathrm{K}=748.2\,\mathrm{K}.
\end{aligned}
$$
(2) The wavelength is the reciprocal of the wavenumber, so

$$
\lambda=\frac1{\tilde\nu}=\frac{1}{667\,\mathrm{cm^{-1}}}=1.499\times10^{-3}\,\mathrm{cm}=15.0\,\mu\mathrm{m}
$$
(3) The wavenumber of the laser is $\tilde\nu_L=1/(532\times10^{-7}\,\mathrm{cm})=18797\,\mathrm{cm^{-1}}$. The Stokes light has $\tilde\nu_{\rm S}=18797-520=18277\,\mathrm{cm^{-1}}$, so

$$
\lambda_{\rm S}=\frac{1}{18277\,\mathrm{cm^{-1}}}=5.4714\times10^{-5}\,\mathrm{cm}=547.1\,\mathrm{nm}
$$
∎

The energy of the optical phonon of Si, $64.5\,\mathrm{meV}$, is about 2.5 times the room-temperature $k_BT$, and in terms of temperature it is about $750\,\mathrm{K}$. Also, in terms of wavelength, the Raman light is only $15\,\mathrm{nm}$ away from the laser. This is why the sharpness of the notch filter is important.

34.1.5 The wavenumber of light is small — in first-order processes only the $\Gamma$-point phonons are seen

Vibrations of a crystal are phonons with a wave vector $\qq$ (Chapter 13). In the exchange between light and phonons, the crystal momentum is conserved together with the energy (Chapter 11, Section 11.3, and Chapter 13, Section 13.9). In a first-order process that involves a single phonon,

$$
\text{infrared absorption: }\ \ \qq=\kk_{\rm photon},\qquad
\text{Raman (Stokes): }\ \ \kk_L=\kk_{\rm S}+\qq\ \ \Longrightarrow\ \ \qq=\kk_L-\kk_{\rm S}
$$
(the contribution of a reciprocal lattice vector does not enter in a first-order process). In Raman scattering, $\abs{\qq}$ is largest in backscattering, where the scattered light leaves in the direction opposite to the incident light; since $\abs{\kk_{\rm S}}\approx\abs{\kk_L}$, we have $q_{\max}\approx2k_L=2\times2\pi n_r/\lambda$. Let us compare this with the size of the Brillouin zone (the distance from the $\Gamma$ point to the zone boundary, $\sim2\pi/a$).

Example 34.2: The wavenumber of light and the $\Gamma$ point

Measure Si (lattice constant $a=0.5431\,\mathrm{nm}$, refractive index $n_r\approx4.15$ at $532\,\mathrm{nm}$) with a $532\,\mathrm{nm}$ laser in the backscattering configuration. (1) Find the maximum wavenumber $q_{\max}$ that can be transferred to a phonon in Raman scattering, and compare it with the distance $2\pi/a$ from the $\Gamma$ point to the X point. (2) What about infrared light ($520\,\mathrm{cm^{-1}}$)?

Solution. (1) The wavenumber of light inside Si is

$$
k_L=\frac{2\pi n_r}{\lambda}=\frac{2\pi\times4.15}{532\times10^{-9}\,\mathrm{m}}=4.90\times10^{7}\,\mathrm{m^{-1}}
$$
so $q_{\max}=2k_L=9.80\times10^{7}\,\mathrm{m^{-1}}$. On the other hand,

$$
\frac{2\pi}{a}=\frac{2\pi}{0.5431\times10^{-9}\,\mathrm{m}}=1.157\times10^{10}\,\mathrm{m^{-1}}
$$
and the ratio is

$$
\frac{q_{\max}}{2\pi/a}=\frac{9.80\times10^{7}}{1.157\times10^{10}}=8.5\times10^{-3}
$$
that is, only $0.85\,\%$.

(2) The wavenumber of the infrared light in vacuum is

$$
k=2\pi\tilde\nu=2\pi\times(520\times100\,\mathrm{m^{-1}})=3.27\times10^{5}\,\mathrm{m^{-1}}
$$
which is $3\times10^{-5}$ times $2\pi/a$ (even if we multiply by a refractive index of about $3.4$ inside the crystal, it is $10^{-4}$ times). ∎

In both cases we probe only the very vicinity of the center of the Brillouin zone (the green width in Figure 34.3). Over this range the frequency of an optical phonon hardly changes, so we may conclude that what is seen in first-order infrared absorption and Raman scattering is only the phonons with $\qq\approx0$ (the $\Gamma$ point). This is the reason why, in Section 34.4, it suffices to classify only the $\Gamma$-point phonons by group theory. It stands in contrast to neutron scattering (Chapter 13, Section 13.9), which can measure the whole dispersion relation. In Chapter 32, Section 32.1, the wavenumber of light was estimated as “about 1/1000 of the Brillouin zone.” That value compares the wavenumber of light in vacuum, $k=2\pi/\lambda$ itself; here we have multiplied by the wavenumber inside the crystal (a factor of the refractive index $n_r\approx4$) and by 2 for backscattering, so we obtained about 1 %. With either estimate, the conclusion is the same: “orders of magnitude smaller than the Brillouin zone.”

Figure 34.3: Phonon dispersion of Si ($\Gamma$–X direction, schematic; the height at the X point was matched to approximate measured values: TO about $460$, LO and LA about $410$, TA about $150\,\mathrm{cm^{-1}}$) and the range of wavenumbers reachable by Raman scattering of visible light (the green band at the left edge, Example 34.2). Within the band the frequencies of the optical branches are nearly constant, so in first-order Raman and infrared processes we may regard what is seen as the optical phonons at the $\Gamma$ point. Acoustic phonons in the same range have small frequencies and are measured by Brillouin scattering (Chapter 26, Section 26.6.6).

34.1.6 A little history

That the frequency of light shifts upon scattering was predicted from quantum theory by Smekal in 1923. In 1928, Raman and Krishnan in India shone monochromatized sunlight on a liquid and found a weak light of a color different from that of the incident light in the scattered light. At about the same time, Landsberg and Mandelstam in the Soviet Union found the same phenomenon in a quartz crystal. Raman received the 1930 Nobel Prize in Physics for this discovery. With the advent of lasers in the 1960s and the later progress in detectors and filters, the measurement has become an everyday tool that takes only a few seconds.

34.2 Classical Theory — Changes in the Dipole Moment and in the Polarizability

Before turning to quantum theory, we consider “which vibrations are visible” using only classical mechanics and classical electromagnetism. To state the conclusion first, in the infrared what matters is the change of the dipole moment accompanying the vibration, and in Raman scattering it is the change of the polarizability accompanying the vibration. These two quantities transform differently under spatial symmetry operations (the dipole moment is a vector, the polarizability is a rank-2 tensor). That is why the same vibration can look different in the two spectroscopies.

34.2.1 Condition for infrared activity — does the vibration make the dipole moment oscillate?

The electric dipole moment $\bm\mu$ of a molecule (or of a unit cell of a crystal) is determined by the arrangement of the atoms. When only the coordinate $Q$ of a single normal mode is moved, the Taylor expansion of $\bm\mu$ about $Q=0$ (the equilibrium position) gives

$$
\begin{equation}
\bm\mu(Q)=\bm\mu_0+\left(\frac{\partial\bm\mu}{\partial Q}\right)_0Q+\frac12\left(\frac{\partial^2\bm\mu}{\partial Q^2}\right)_0Q^2+\cdots
\label{eq:34-mu-expand}
\end{equation}
$$

Here $\bm\mu_0$ is the permanent dipole moment (H2O has one; CO2 does not). When a vibration $Q(t)=Q_0\cos\omega_vt$ occurs, the second term makes the dipole oscillate at the frequency $\omega_v$:

$$
\bm\mu(t)=\bm\mu_0+\left(\frac{\partial\bm\mu}{\partial Q}\right)_0Q_0\cos\omega_vt+\cdots
$$
An oscillating dipole radiates an electromagnetic wave of frequency $\omega_v$ and, conversely, has work done on it by an electromagnetic wave of the same frequency. The rate of work (power) done on the dipole by the electric field of the light $\EE(t)=\EE_0\cos\omega t$ is given by the time average of $F_Q\dot Q$, where we use the fact that the force acting on $Q$, obtained from the dipole energy $-\bm\mu\cdot\EE$, is $F_Q=-\partial(-\bm\mu\cdot\EE)/\partial Q=(\partial\bm\mu/\partial Q)_0\cdot\EE$. When $\omega=\omega_v$ (resonance), $F_Q$ keeps pushing the vibration in phase, and energy is transferred from the light to the vibration. This is the classical picture of infrared absorption (it is exactly the resonance of a damped oscillator; Section 34.6.5).

$$
\begin{equation}
\text{Condition for infrared activity (classical theory):}\qquad \left(\frac{\partial\bm\mu}{\partial Q}\right)_0\neq0
\label{eq:34-ir-classical}
\end{equation}
$$

Whether a permanent dipole moment $\bm\mu_0$ exists is irrelevant. What is asked is whether the dipole moment changes with the vibration.

34.2.2 Condition for Raman activity — does the vibration make the polarizability oscillate?

The electric field $\EE$ of visible light shakes the electrons and creates an induced dipole:

$$
p_\rho=\sum_\sigma\alpha_{\rho\sigma}\mathcal{E}_\sigma\qquad(\rho,\sigma=x,y,z)
$$
Here $\alpha_{\rho\sigma}$ is the polarizability tensor, which is symmetric ($\alpha_{\rho\sigma}=\alpha_{\sigma\rho}$). It is a tensor because how easily the electron cloud is shaken depends on the direction, and an electric field in the $x$ direction can also create a dipole in the $y$ direction. Since the polarizability also depends on the arrangement of the atoms, it can be expanded as

$$
\begin{equation}
\alpha_{\rho\sigma}(Q)=\alpha_{\rho\sigma}^{(0)}+\left(\frac{\partial\alpha_{\rho\sigma}}{\partial Q}\right)_0Q+\cdots
\label{eq:34-alpha-expand}
\end{equation}
$$

Using the same calculation as in Chapter 26, Section 26.6.1 (we restate the equation), we substitute $Q(t)=Q_0\cos\omega_vt$ and $\mathcal{E}(t)=\mathcal{E}_0\cos\omega_Lt$ into $p=\alpha\mathcal{E}$ and use the product-to-sum formula $\cos A\cos B=\tfrac12[\cos(A-B)+\cos(A+B)]$ to obtain

$$
\begin{equation}
p(t)=\underbrace{\alpha^{(0)}\mathcal{E}_0\cos\omega_Lt}_{\text{Rayleigh}}
+\frac12\left(\frac{\partial\alpha}{\partial Q}\right)_0Q_0\mathcal{E}_0\Bigl[\underbrace{\cos(\omega_L-\omega_v)t}_{\text{Stokes}}+\underbrace{\cos(\omega_L+\omega_v)t}_{\text{anti-Stokes}}\Bigr]
\label{eq:34-sideband}
\end{equation}
$$

(the tensor indices have been omitted). The induced dipole is the carrier $\omega_L$ amplitude-modulated (AM) by the vibration $\omega_v$, and the spectrum shows three lines, at $\omega_L$ and $\omega_L\pm\omega_v$ (Figure 34.4). Since the amplitude of the sidebands is proportional to $(\partial\alpha/\partial Q)_0$,

$$
\begin{equation}
\text{Raman activity (classical theory):}\qquad \left(\frac{\partial\alpha_{\rho\sigma}}{\partial Q}\right)_0\neq0\ \ \text{for some component}\ (\rho,\sigma)\ \text{of the tensor}
\label{eq:34-raman-classical}
\end{equation}
$$

Figure 34.4: Modulation of the polarizability and the sidebands (Eq. \eqref{eq:34-sideband}). (a) The amplitude of the fast oscillation of the incident light in the induced dipole $p(t)$ (indigo) varies in step with the molecular vibration $Q(t)$ (maroon, below). (b) Its spectrum shows three lines: $\omega_L$ (Rayleigh) and $\omega_L\mp\omega_v$ (Stokes, anti-Stokes). For clarity we took $\omega_L=12\,\omega_v$ and $(\partial\alpha/\partial Q)_0Q_0/\alpha^{(0)}=0.3$ (for actual visible light $\omega_L/\omega_v\approx20$–$40$, and the modulation is much smaller). In the classical theory the Stokes and anti-Stokes amplitudes are equal. That the anti-Stokes line is in fact weaker is explained by the quantum theory of Section 34.7.

Supplement: How to draw the polarizability ellipsoid

A symmetric tensor $\alpha_{\rho\sigma}$ becomes diagonal if suitable orthogonal axes (principal axes) are chosen. Denoting the polarizabilities along the principal axes by $\alpha_1,\alpha_2,\alpha_3$, the polarizability can be represented by an ellipsoid that has “the orientation of the principal axes and three lengths.” In the figures of this chapter, we draw the semi-axis lengths proportional to $\alpha_1,\alpha_2,\alpha_3$ (a picture of how easily the electron cloud is shaken: the larger, the more easily shaken). In the literature, the surface $\sum_{\rho\sigma}\alpha_{\rho\sigma}x_\rho x_\sigma=1$ is called the polarizability ellipsoid, and the convention of taking the semi-axis lengths to be $1/\sqrt{\alpha_i}$ is common. In that case large and small appear reversed, but the criterion for Raman activity (whether any of the magnitude, shape, or orientation of the ellipsoid changes to first order in $Q$) is the same.

34.2.3 Illustration with the three vibrations of CO2

The linear molecule CO2 (O=C=O) has three atoms and therefore $3\times3-5=4$ degrees of freedom of vibration (Chapter 10, Example 10.12). They are the symmetric stretch $\nu_1$ ($1388\,\mathrm{cm^{-1}}$), the bending mode $\nu_2$ ($667\,\mathrm{cm^{-1}}$, twofold degenerate: in the plane of the page and perpendicular to it), and the antisymmetric stretch $\nu_3$ ($2349\,\mathrm{cm^{-1}}$). C is slightly positively charged ($\delta+$) and O slightly negatively charged ($\delta-$). Figure 34.5 shows, for each vibration, the shape at the instants $Q\lt0$, $Q=0$, and $Q\gt0$, together with the dipole moment (green arrow) and the polarizability ellipsoid (light ellipse).

Figure 34.5: The three vibrations of CO2 (maroon circles are O, black circles are C), with the dipole moment $\bm\mu$ (green arrows) and the polarizability ellipsoid (pale indigo ellipses; the semi-axes are proportional to the polarizabilities along the principal axes; the displacements and the changes of the ellipses are exaggerated). In the symmetric stretch $\nu_1$ the dipoles of the left and right C=O bonds always cancel and $\bm\mu=0$ remains, but because the whole molecule expands and contracts, the size of the ellipsoid changes with the sign of $Q$. In the antisymmetric stretch $\nu_3$ and the bending mode $\nu_2$, the shapes for $Q$ and $-Q$ are mirror images of each other, so the ellipsoid is the same, but the dipole reverses its direction.

Figure 34.5 can be turned into graphs of $\bm\mu(Q)$ and $\alpha(Q)$, which is Figure 34.6.

Symmetric stretch $\nu_1$: Whether the molecule stretches or contracts, it keeps its inversion center (the position of C). In a configuration with an inversion center the dipole must vanish (inversion maps $\bm\mu\to-\bm\mu$, but the configuration is unchanged, so $\bm\mu=-\bm\mu$). Hence $\bm\mu(Q)=0$ holds for all $Q$, and the slope is also 0. On the other hand, when the bonds lengthen, the electron cloud spreads out and is shaken more easily, so $\alpha$ increases with $Q$ and the slope $(\partial\alpha/\partial Q)_0$ is nonzero.

Antisymmetric stretch $\nu_3$: Inverting the configuration of $Q$ at the position of C gives the configuration of $-Q$. Since the dipole changes sign under inversion, $\bm\mu(-Q)=-\bm\mu(Q)$ (an odd function). $\bm\mu$ is allowed to change at first order in $Q$, and in fact it does. The polarizability does not change under inversion (in $\bm p=\alpha\EE$ both $\bm p$ and $\EE$ change sign), so $\alpha(-Q)=\alpha(Q)$ (an even function). The slope of an even function at $Q=0$ is necessarily 0.

Bending $\nu_2$: Reflecting the configuration of $Q$ in a mirror containing the molecular axis (or inverting it at the position of C) gives the configuration of $-Q$. For the same reason, $\bm\mu$ is an odd function and $\alpha$ is an even function.

Figure 34.6: Schematic of $\mu(Q)$ (top row; for $\nu_3$ the component along the molecular axis, for $\nu_2$ the component perpendicular to the axis) and $\alpha(Q)$ (bottom row; the component $\alpha_{zz}$ along the molecular axis) for the three vibrations of CO2. The dashed lines are the tangent lines at $Q=0$, and their slopes are the derivatives in Eqs. \eqref{eq:34-ir-classical} and \eqref{eq:34-raman-classical}. Infrared and Raman activity are determined not by the “value” but by the “slope at $Q=0$.” The scale of the vertical axis is arbitrary. The curves $\alpha(Q)$ of $\nu_2$ and $\nu_3$ are drawn concave (concave downward) and convex respectively to show that the direction of curvature (the sign of the second-order coefficient) is not fixed by symmetry and differs from material to material; in either case the slope is 0.

Example 34.3: Determining the activity of CO2 by classical theory

Of the three vibrations $\nu_1$, $\nu_2$, and $\nu_3$ of CO2, determine which are infrared-active and which are Raman-active, using only the symmetry of the dipole moment and the polarizability. Explain why the infrared absorption of atmospheric CO2 has no line at $1388\,\mathrm{cm^{-1}}$.

Solution. Write $\mathcal{I}$ for the inversion about the inversion center C. $\mathcal{I}$ changes the sign of the dipole moment ($\bm\mu\to-\bm\mu$) and leaves the polarizability unchanged ($\alpha\to\alpha$).

(i) For $\nu_1$, the configuration does not change under $\mathcal{I}$ ($Q\to Q$). Therefore $\bm\mu(Q)=-\bm\mu(Q)$, that is, $\bm\mu(Q)=0$, and $(\partial\bm\mu/\partial Q)_0=0$: infrared-inactive. $\alpha(Q)=\alpha(Q)$ places no constraint, and the polarizability changes with the stretching and contracting, so the mode is Raman-active.

(ii) For $\nu_2$ and $\nu_3$, $\mathcal{I}$ takes $Q\to-Q$. Therefore $\bm\mu(-Q)=-\bm\mu(Q)$ (an odd function), so a first-order term is allowed, and because the centroid of the charges of C and O is displaced, it is in fact nonzero: infrared-active. Differentiating $\alpha(-Q)=\alpha(Q)$ (an even function) gives $-\alpha'(-Q)=\alpha'(Q)$, and at $Q=0$ we have $\alpha'(0)=-\alpha'(0)$, so $\alpha'(0)=0$: Raman-inactive.

Since $1388\,\mathrm{cm^{-1}}$ is $\nu_1$, it does not appear in the infrared absorption. ∎ What matters for the infrared absorption of the atmosphere are $667\,\mathrm{cm^{-1}}$ ($\nu_2$, wavelength $15\,\mu\mathrm{m}$) and $2349\,\mathrm{cm^{-1}}$ ($\nu_3$, $4.3\,\mu\mathrm{m}$), and it is these two lines that are involved in the greenhouse effect (Chapter 10, Section 10.7).

34.2.4 Understanding the mutual exclusion rule through parity

The argument of Example 34.3 applies not only to CO2 but to all molecules and crystals with an inversion center. When there is an inversion center, every normal mode is either even under inversion ($g$: $Q\to Q$) or odd ($u$: $Q\to-Q$) (the $g/u$ of the Mulliken symbols in Chapter 8, Section 8.9). Then

$g$ modes: since $\bm\mu(Q)=-\bm\mu(Q)$, $\bm\mu$ does not change (infrared-inactive). $\alpha$ may change (the mode can be Raman-active).

$u$ modes: since $\alpha(-Q)=\alpha(Q)$, $(\partial\alpha/\partial Q)_0=0$ (Raman-inactive). $\bm\mu$ may change (the mode can be infrared-active).

In other words, infrared activity and Raman activity are incompatible. This is the mutual exclusion rule, a restatement in classical language of Theorem 10.4 in Section 10.7 of Chapter 10 (in Chapter 10 it was proved from the property of the character table that “$x,y,z$ are $u$ and the quadratic forms are $g$”). Modes that are inactive in both (silent modes) can exist whether or not there is an inversion center.
