Repository: Mochizuki-TUS/mochizuki-tus.github.io

# 東京理科大学 望月研究室 WEBSITE (https://mochizuki-tus.github.io)
Webpage of Mochizuki research group at Tokyo University of Science

File: SSP_Textbook_EN/ch37_superconductivity.html (part 1 of 7)
Chapter 37 Physics of Superconductivity — Introduction to Solid-State Physics

Introduction to Solid-State Physics — Contents
  Part V Properties of Solids (Advanced Topics) / Chapter 37

Chapter 37Physics of Superconductivity — Ginzburg–Landau Theory, BCS Theory, and the Higgs Mode

In 1911, Kamerlingh Onnes cooled mercury with liquid helium and found that at $4.2\,\mathrm{K}$ its electrical resistance became too small to measure. This was the discovery of superconductivity. The resistance does not merely vanish. A superconductor expels the magnetic field from its interior (the Meissner effect), a current set up in a ring does not decay for years, and the magnetic flux threading the ring can take only integer multiples of $h/2e$. None of these can be explained as an extension of an ordinary metal. Superconductivity is a remarkable phenomenon even within solid-state physics: the effects of quantum mechanics appear on a macroscopic scale.

  To understand this phenomenon, in this chapter we study two theories in turn. The first is Ginzburg–Landau theory. It describes the superconducting state by a single complex function $\psi(\rr)=\abs{\psi}\ee^{i\theta}$ spread over the whole sample—the order parameter, which is called the pseudo-wave function or the macroscopic wave function. We spend some time in this chapter explaining “of what” $\psi$ is a wave function. The second is Bardeen–Cooper–Schrieffer (BCS) theory. Starting from the “attraction between electrons mediated by phonons” studied in Chapter 29 and applying the mean-field approximation, we derive the formula for the transition temperature

  $$k_BT_c=\frac{2\ee^{\gamma_E}}{\pi}\hbar\omega_D\,\ee^{-1/N(0)V}\approx1.13\,\hbar\omega_D\,\ee^{-1/N(0)V}$$
  (here $\gamma_E=0.5772\ldots$ is Euler's constant, $\omega_D$ is the Debye frequency, and $N(0)V$ is the dimensionless coupling strength, determined by the product of the electronic density of states and the strength of the attraction). We write out every step of the algebra without skipping a line: the decomposition into the mean field, the Bogoliubov transformation, the gap equation, the gap at $T=0$, and the evaluation of the integral that determines $T_c$. This formula has the same form as the one we met in Chapter 35 as the temperature of the Peierls transition, and we also examine that correspondence.

  Finally, we reexamine superconductivity as spontaneous symmetry breaking. The energy is the same for every value of the phase $\theta$ of the order parameter, yet the superconductor chooses one value. Two kinds of collective motion then arise: “oscillations of the phase direction” and “oscillations of the amplitude.” The former is the Nambu–Goldstone mode and the latter is the Higgs mode. In a superconductor the charged pairs couple to the electromagnetic field, so the phase mode is absorbed into the electromagnetic field, and in exchange the electromagnetic field acquires a “mass.” This is the true nature of the Meissner effect, and it is also the prototype of the Higgs mechanism of elementary particle physics.

  This chapter concludes Part V. The language of quasiparticles (creation and annihilation operators) from Chapter 27, the electron–phonon interaction and Cooper pairs from Chapter 29, the Peierls transition and the amplitude and phase modes of the charge-density wave from Chapter 35, and Landau theory and molecular-field theory from Chapters 19 and 20 are all tied together here.

What you will learn in this chapter
  
  The experimental facts of superconductivity: zero resistance, the Meissner effect (and how it differs from a perfect conductor), the critical magnetic field, the specific-heat jump, the isotope effect, the flux quantization $h/2e$, and the gap seen in tunneling spectroscopy

  Deriving the magnetic penetration depth $\lambda_L=\sqrt{m/\mu_0n_se^2}$ from the London equations, and showing that the magnetic field decays from the surface as $\ee^{-x/\lambda_L}$

  What the pseudo-wave function (macroscopic wave function) $\psi(\rr)$ is: it is not the wave function of a single electron but the order parameter of Landau theory; the meaning of its magnitude and phase; and why it is called a “wave function”

  The GL free energy and the Mexican hat; the derivation of the GL equations and the supercurrent by variation; the coherence length $\xi(T)$ and the penetration depth $\lambda(T)$; type I and type II

  Flux quantization, vortex lines and the upper critical field $B_{c2}=\Phi_0/2\pi\xi^2$, and the derivation of the Josephson effect

  The meaning of the BCS ground state $\prod_\kk(u_\kk+v_\kk c^\dagger_{\kk\uparrow}c^\dagger_{-\kk\downarrow})\ket{0}$, and the uncertainty of the particle number and the phase

  Deriving, without skipping a line, the mean-field approximation → the Bogoliubov transformation → the gap equation → the gap at $T=0$ → the formula for $T_c$

  The universal ratio $2\Delta_0/k_BT_c=3.53$, the temperature dependence of the gap, the quasiparticle density of states and tunneling spectroscopy, and the specific-heat jump $\Delta C/\gamma_{\rm S}T_c=1.43$

  Gor'kov's correspondence: $\psi\propto\Delta$, $m^*=2m$, $e^*=2e$, and the table relating the phenomenological and microscopic theories

  Spontaneous symmetry breaking, the Nambu–Goldstone mode and the Higgs mode, the Meissner effect as the Anderson–Higgs mechanism, and the current status of strong-coupling, unconventional, and high-temperature superconductivity

Prerequisites: Chapter 15 (free-electron gas, Fermi distribution, density of states), Chapter 19, Section 19.7 (Landau free-energy expansion and phase transitions), Chapter 20, Section 20.7 (Weiss's molecular-field theory), Chapter 21, Section 21.6 (Landau levels), Chapter 27, Section 27.4 (creation and annihilation operators), Chapter 29, Sections 29.6–29.8 (phonon-mediated attraction and Cooper pairs), and Chapter 35, Section 35.1 (derivation of the Peierls transition temperature). For mathematics we use Section A.6 of Appendix A (diagonalization of 2×2 matrices), Section A.11 (statistical mechanics), and Section A.5 (the Riemann zeta function).

Contents of this chapter
  
  37.1 Experimental Facts of Superconductivity

  37.2 The London Equations and the Magnetic Penetration Depth

  37.3 Ginzburg–Landau Theory I — The Order Parameter (Pseudo-Wave Function) and the Free Energy

  37.4 Ginzburg–Landau Theory II — The GL Equations, Two Lengths, and Type I and Type II

  37.5 BCS Theory I — The Pairing Hamiltonian and the BCS Ground State

  37.6 BCS Theory II — The Mean-Field Approximation and the Gap Equation

  37.7 BCS Theory III — The Transition-Temperature Formula and the Temperature Dependence of the Gap

  37.8 The Connection between Ginzburg–Landau Theory and BCS Theory

  37.9 Symmetry Breaking and Collective Excitations — The Nambu–Goldstone Mode and the Higgs Mode

  37.10 Beyond BCS — Strong-Coupling, Unconventional, and High-Temperature Superconductivity

  37.11 Summary and Exercises

Notation: symbols that are easily used in two ways in this chapter

$\xi_\kk=E(\kk)-\mu$ is the one-electron energy measured from the chemical potential (always attach the subscript $\kk$). The coherence length, a length, is distinguished by a subscript or an argument: $\xi_0$ (BCS, Pippard) and $\xi(T)$ (GL). A bare $\xi$ in a figure means $\xi(T)$. When a bare $\xi$ is used as an integration variable, it is $\xi_\kk$ turned into a continuous variable (an energy).

$\theta$ is used only for the phase of the order parameter ($\psi=\abs\psi\ee^{i\theta}$). The rotation angle of the Bogoliubov transformation is written $\vartheta_\kk$, and the phase of the BCS state in Section 37.5.5 is written $\phi$.

$\lambda_L$ is the London penetration depth and $\lambda(T)$ is the GL penetration depth. The electron–phonon coupling constant (the $\lambda$ of Chapter 29) is written $\lambda_{\rm ep}$ in this chapter. The GL parameter is $\kappa_{\rm GL}=\lambda/\xi$.

$\gamma_E=0.5772\ldots$ is Euler's constant, $\gamma_{\kk\sigma}$ is the annihilation operator of a Bogoliubov quasiparticle, and $\gamma_{\rm S}$ is the normal-state electronic specific-heat coefficient ($C_n=\gamma_{\rm S}T$).

$V\gt0$ is the strength of the attraction between electrons (the interaction is $-V$). Only in the Josephson effect of Section 37.4.7, however, $V$ denotes a voltage. As in Chapter 29, the volume of the crystal is written $\mathcal{V}$.

$N(0)$ is the density of states per spin at the Fermi level. Whether it is the value for the whole sample (in units of 1/energy) or the value per unit volume is stated explicitly for each equation (Sections 37.5 through 37.8.2 use the value for the whole crystal; the numerical example in Section 37.7.6 and Section 37.8.3 use the value per unit volume).

$f$ is the GL free-energy density, and $f(E)=1/(\ee^{E/k_BT}+1)$ is the Fermi distribution function (distinguished by the presence or absence of an argument). The GL coefficients $a$ and $b$ are to be distinguished from the pair operator $\hat b_\kk=c_{-\kk\downarrow}c_{\kk\uparrow}$ (with a hat). The coefficient of the time-dependent GL theory in Section 37.9.3 is written $c_2$.

In the “Math Tool” of Section 37.7.2 and in Section 37.7.5, we use $w_n=(2n+1)\pi k_BT$ (the Matsubara energy, which has the dimension of energy) and the step function $s(u)$. They have nothing to do with the Debye frequency $\omega_D$ or the plasma frequency $\omega_p$. There $H_m$ denotes a harmonic number (distinguished from the critical field $H_c$ by its subscript).

$\Delta$ is the superconducting gap, and $\Delta_0$ is its value at $T=0$. These are different quantities from the $\Delta$ of Section 27.5 in Chapter 27 (the real part of the self-energy, an energy shift), the charge-transfer energy $\Delta_{\rm CT}$ of Chapter 28, and the $\Delta_0$ of Chapter 29 (half the spacing of the two levels).

$\Omega(\Delta)$ is the grand-canonical potential of Section 37.8.1, and the $\Omega$ of Section 37.9.5 is the angular frequency of the terahertz light.

The charge of a Cooper pair is $-2e$. In GL theory, as on the explanation page of the simulator, we use the magnitude of the charge $e^*=2e$ and write $(-i\hbar\nabla-e^*\bm A)$ (the caution in Section 37.3.3).

37.1 Experimental Facts of Superconductivity

Before turning to theory, we list the facts that superconductors exhibit, one at a time. Every theory later in this chapter was built to explain one or more of the facts in this section. Table 37.2 at the end of the section summarizes which fact is explained by which theory.

37.1.1 Zero resistance and persistent current

Kamerlingh Onnes, who succeeded in liquefying helium in 1908, systematically measured the resistance of metals at very low temperatures. At that time there were three views on the resistance of a metal as $T\to0$: (i) it tends to zero, (ii) it settles to a finite value, (iii) it diverges because the electrons freeze in place. He chose mercury, which is easy to purify, and in 1911 he found that near $4.2\,\mathrm{K}$ the resistance dropped abruptly, within a temperature interval of less than $0.1\,\mathrm{K}$, to below the measurement limit (Figure 37.1(a)). This agreed with none of the three views; it was an entirely new phenomenon.

The statement that “the resistance is below the measurement limit” alone cannot distinguish whether the resistance is truly zero or merely very small. A more sensitive method is to set a current flowing in a superconducting ring and see whether it decreases (Figure 37.1(b)). If the self-inductance of the ring is $L_{\rm s}$ and its resistance is $R$, the current decays as $I(t)=I(0)\ee^{-Rt/L_{\rm s}}$. In experiments no decrease of the current was detected even after more than a year, and from this the resistivity of the superconducting state is estimated to be smaller than $10^{-15}$ times that of normal-state copper. A current that keeps flowing in this way without any external power source connected is called a persistent current.

Figure 37.1: (a) Temperature dependence of the resistance of mercury (schematic). The resistance drops abruptly at $T_c\approx4.2\,\mathrm{K}$, and below that temperature it is below the measurement limit. (b) A persistent current flowing in a superconducting ring. The magnetic flux threading the hole of the ring can only be an integer multiple of $h/2e$ (Section 37.1.6, Section 37.4.5).

37.1.2 The Meissner effect — how it differs from a perfect conductor

Let us call an object with zero resistance a perfect conductor. Inside a perfect conductor the electric field is zero (if there were an electric field, the current would be accelerated without limit). Substituting $\EE=0$ into Faraday's law $\nabla\times\EE=-\partial\BB/\partial t$ gives

$$
\frac{\partial\BB}{\partial t}=0
$$
That is, a perfect conductor does not change the magnetic field inside it. If it is cooled after a magnetic field has been applied, the field remains trapped inside; if the field is applied after cooling, the field cannot enter. The final state of a perfect conductor is determined by its history, that is, by the order in which the operations were carried out.

In 1933, Meissner and Ochsenfeld found that when Sn or Pb is cooled in a magnetic field, the magnetic field is expelled from the interior at the moment $T_c$ is crossed (Figure 37.2). This is called the Meissner effect. Inside a superconductor we always have $\BB=0$ regardless of history (except in a thin layer at the surface).

Figure 37.2: The difference between a perfect conductor (a hypothetical object that merely has zero resistance; upper row) and a superconductor (lower row). In both cases the sample is cooled in a magnetic field from a temperature above $T_c$. In the perfect conductor $\partial\BB/\partial t=0$, so the field inside remains trapped, whereas the superconductor expels the field and makes its interior $\BB=0$. The final state of the superconductor does not depend on the order of the operations.

This difference is decisive. If the state of a superconductor is determined only by temperature and magnetic field, independent of the history of operations, then the superconducting state is a thermodynamic phase and can be discussed using the free energy. The Ginzburg–Landau theory of Section 37.3 takes exactly this standpoint. Moreover, the Meissner effect is an independent property that does not follow from “zero resistance,” so a separate equation that expresses it (the second London equation of Section 37.2) is needed.

Example 37.1: Distinguishing a perfect conductor from a superconductor experimentally

Consider a metal sphere a few millimeters in diameter. At a temperature above $T_c$ an external magnetic field $B_0=5\,\mathrm{mT}$ is applied, the sphere is cooled below $T_c$ with the field still applied, and then the external field is reduced to zero. (1) If the sphere is a perfect conductor, what happens to the magnetic field inside the sphere just after cooling and after the field is switched off? (2) What happens if it is a superconductor ($B_0$ is smaller than the critical magnetic field)? (3) Explain that the two can be distinguished by whether the sphere has a magnetic moment, as seen from outside, after the field is switched off.

Solution. (1) In a perfect conductor $\partial\BB/\partial t=0$, so just after cooling the field inside remains $B_0$, the same as before cooling. Even if the external field is then reduced to zero, the field inside cannot change and so remains $B_0$. For this reason a current flows at the surface, and seen from outside the sphere has a magnetic moment like a permanent magnet.

(2) A superconductor expels the field at the moment it is cooled, and its interior becomes $\BB=0$ (except in a surface layer of thickness about $\lambda_L$). After the external field is reduced to zero the interior is still $\BB=0$, and the surface current also vanishes.

(3) After the field is switched off, the perfect conductor has a magnetic moment and the superconductor does not. The two can therefore be distinguished by measuring with a magnetometer whether a magnetic moment is present. What Meissner and Ochsenfeld observed was the behavior of (2). ∎ A superconductor is not “a conductor with zero resistance” but “a thermodynamic phase that dislikes magnetic fields.”

37.1.3 Critical fields, and type I and type II

Pushing out a magnetic field costs energy. To exclude the field from a region of volume $\mathcal{V}$ in an external magnetic field $B$, we must do work corresponding to the magnetic energy density $B^2/2\mu_0$. Even if the superconducting state has a lower free-energy density than the normal state (we call the difference the condensation energy density $f_c$), once $B^2/2\mu_0$ exceeds $f_c$ the superconducting state no longer pays off, and the system returns to the normal state. This boundary is the thermodynamic critical field $H_c$ ($B_c=\mu_0H_c$), which is defined by

$$
\begin{equation}
\frac{\mu_0H_c^2(T)}{2}=f_n(T)-f_s(T)\equiv f_c(T)
\label{eq:37-Hc}
\end{equation}
$$

Here $f_n$ and $f_s$ are the free-energy densities of the normal and superconducting states in zero field. Experimentally, $H_c(T)$ is well approximated by a parabola:

$$
\begin{equation}
H_c(T)\approx H_c(0)\left[1-\left(\frac{T}{T_c}\right)^2\right]
\label{eq:37-Hcpara}
\end{equation}
$$

Figure 37.3(a) shows $\mu_0H_c(T)$ for elemental superconductors. It is a phase diagram: below the $H_c(T)$ curve the material is superconducting, and above it, normal. The critical field is small, a few tens of mT, so bringing an ordinary permanent magnet (0.1–1 T) near a superconductor destroys the superconductivity.

Figure 37.3: Temperature dependence of the critical field. (a) $\mu_0H_c(T)=\mu_0H_c(0)[1-(T/T_c)^2]$ for type-I elemental superconductors ($T_c$ and $\mu_0H_c(0)$ are the values in Table 37.1). (b) Phase diagram of a type-II superconductor (schematic). Below $H_{c1}$ the magnetic field is completely excluded; between $H_{c1}$ and $H_{c2}$ threads of quantized magnetic flux (vortex lines) penetrate. The dashed line is the thermodynamic critical field $H_c$.

Alloys and compounds such as Nb, NbTi, and Nb₃Sn, however, behave differently. Above the lower critical field $H_{c1}$ the magnetic field begins to penetrate little by little, but the superconductivity is not destroyed and survives up to a much higher upper critical field $H_{c2}$ (Figure 37.3(b)). A superconductor that returns to the normal state all at once at $H_c$ is called a type-I superconductor, and one that has the two critical fields $H_{c1}$ and $H_{c2}$ is called a type-II superconductor. The $\mu_0H_{c2}$ of NbTi reaches about $14\,\mathrm{T}$ and that of Nb₃Sn about $30\,\mathrm{T}$, and the superconducting magnets of MRI machines and accelerators are made from these materials. Why the two types appear is explained in Section 37.4 as the ratio of the two lengths of GL theory.

Example 37.2: Critical field of Pb at liquid-helium temperature

For Pb, $T_c=7.19\,\mathrm{K}$ and $\mu_0H_c(0)=80.3\,\mathrm{mT}$. (1) Find $\mu_0H_c$ at the boiling point of liquid helium, $4.2\,\mathrm{K}$, using Eq. \eqref{eq:37-Hcpara}. (2) Find the condensation energy density $f_c$ at that temperature. (3) When a current $I$ flows through a Pb wire of radius $1\,\mathrm{mm}$, the magnetic field at the surface is $B=\mu_0I/2\pi r$. Find the maximum current for which the superconductivity is not destroyed (Silsbee's rule).

Solution. (1) $T/T_c=4.2/7.19=0.5841$ and $(T/T_c)^2=0.3412$, so

$$
\mu_0H_c(4.2\,\mathrm{K})=80.3\,\mathrm{mT}\times(1-0.3412)=80.3\times0.6588\,\mathrm{mT}=52.9\,\mathrm{mT}
$$
(2) By Eq. \eqref{eq:37-Hc}, $f_c=B_c^2/2\mu_0$.

$$
f_c=\frac{(0.0529\,\mathrm{T})^2}{2\times1.2566\times10^{-6}\,\mathrm{N/A^2}}=\frac{2.798\times10^{-3}}{2.513\times10^{-6}}\,\mathrm{J/m^3}=1.11\times10^{3}\,\mathrm{J/m^3}
$$
(3) The current at which the surface field reaches $B_c$ is $I_c=2\pi rB_c/\mu_0$.

$$
I_c=\frac{2\pi\times(1.0\times10^{-3}\,\mathrm{m})\times0.0529\,\mathrm{T}}{1.2566\times10^{-6}\,\mathrm{N/A^2}}=\frac{3.324\times10^{-4}}{1.2566\times10^{-6}}\,\mathrm{A}=2.64\times10^{2}\,\mathrm{A}
$$
∎ A wire of a type-I superconductor can carry only a few hundred A. The condensation energy is only about $1\,\mathrm{kJ/m^3}$, which, per atom, is extremely small, about $10^{-7}\,\mathrm{eV}$ (Example 37.6). This is why type-II superconductors are used for superconducting magnets.

37.1.4 The specific-heat jump and the energy gap

No latent heat appears at the superconducting transition, but the specific heat jumps discontinuously at $T_c$ (Figure 37.21). The absence of latent heat together with a jump in the specific heat is characteristic of a second-order phase transition (the classification of Landau theory in Section 19.7 of Chapter 19). Furthermore, at temperatures far below $T_c$, the electronic specific heat does not take the form proportional to $T$ of the normal state, $C_n=\gamma_{\rm S}T$ (Chapter 15); instead it becomes exponentially small,

$$
C_s\propto\ee^{-\Delta/k_BT}
$$
This shows that exciting an electron requires an energy of at least about $\Delta$; that is, an energy gap has opened around the Fermi level (the same reasoning by which the number of carriers in a semiconductor goes as $\ee^{-E_g/2k_BT}$). Explaining the origin of this gap is the central problem of BCS theory (Sections 37.6–37.7).

37.1.5 The isotope effect

In 1950, Maxwell, Reynolds, and their coworkers found that, even for the same element, the heavier the isotope, the lower the $T_c$. In Hg, when the average isotopic mass $M$ increases from $199.5$ to $203.4$, $T_c$ drops from $4.185\,\mathrm{K}$ to $4.146\,\mathrm{K}$, and the relation

$$
T_c\propto M^{-\alpha},\qquad\alpha\approx\frac12
$$
holds. If superconductivity were a property of the electrons alone, the mass of the atomic nucleus should be irrelevant. The dependence of $T_c$ on the ion mass became decisive evidence that lattice vibrations (phonons) are involved in superconductivity. Since the phonon frequency is $\omega\propto M^{-1/2}$, if $T_c\propto\omega_D$ then $\alpha=1/2$. Why phonons produce an attraction between electrons is studied in detail in Section 29.6 of Chapter 29. In this chapter, we derive in Section 37.7 that the BCS formula for $T_c$ is proportional to $\omega_D$, and check the isotope effect (Example 37.17).

37.1.6 Flux quantization — carriers of charge $2e$

F. London had predicted in 1950 that the magnetic flux threading a superconducting ring should be quantized. In 1961, Deaver and Fairbank, and Doll and Näbauer, independently measured that the magnetic flux threading a thin cylindrical superconductor takes only the discrete values

$$
\begin{equation}
\Phi=n\,\Phi_0,\qquad\Phi_0=\frac{h}{2e}=2.0678\times10^{-15}\,\mathrm{Wb}\qquad(n=0,\pm1,\pm2,\ldots)
\label{eq:37-Phi0}
\end{equation}
$$

In London's prediction the denominator was $e$, but the measured value was $2e$. The charge in the denominator is the charge of the particles that carry the superconductivity. This experiment made it clear that the carriers of superconductivity are pairs of two electrons (Cooper pairs). We call $\Phi_0$ the flux quantum. Eq. \eqref{eq:37-Phi0} is derived in Section 37.4.5.

37.1.7 The gap seen by tunneling spectroscopy

In 1960, Giaever applied a voltage $V$ to a junction in which a normal metal and a superconductor were sandwiched across an insulating film a few nm thick, and measured the tunneling current. Almost no current flowed until the voltage reached $e\abs{V}=\Delta$, and just above $e\abs{V}=\Delta$ the differential conductance $\dd I/\dd V$ had a sharp peak (Section 23.5.7 of Chapter 23). This is a direct measurement, on an energy scale, of the energy gap estimated from the specific heat. That the shape of $\dd I/\dd V$ is the density of states of the superconductor itself is derived in Section 37.7.6 (Figure 37.20).

37.1.8 A list of superconductors, and the history of transition temperatures

Table 37.1 summarizes representative superconductors. The values for the elements are those of the table in Kittel's textbook, and are common with the simulators of this book. Even for elements, $T_c$ differs slightly between measurements, and recent literature often gives Al $1.18\,\mathrm{K}$ and Nb $9.25\,\mathrm{K}$. Figure 37.4 lines up the year of discovery and the record $T_c$.

Table 37.1: Representative superconductors ($T_c$ varies by source. For the elements, $\mu_0H_c(0)$ is the thermodynamic critical field, $\Theta_D$ is the Debye temperature, and $2\Delta_0/k_BT_c$ is the measured value from tunneling spectroscopy and other methods)
Material	$T_c$ (K)	Discovered	Type	$\mu_0H_c(0)$ or $\mu_0H_{c2}(0)$	$\Theta_D$ (K)	$2\Delta_0/k_BT_c$	

Al	1.140	1933	Type I	$H_c$: 10.5 mT	428	3.4	

In	3.40	1928	Type I	$H_c$: 29.3 mT	108	3.6	

Sn	3.72	1913	Type I	$H_c$: 30.9 mT	200	3.5	

Hg	4.15	1911	Type I	$H_c$: 41.2 mT	72	4.6	

Pb	7.19	1913	Type I	$H_c$: 80.3 mT	105	4.38	

Nb	9.50	1930	Type II	$H_c$: 0.20 T, $H_{c2}$: approx. 0.4 T	275	3.8	

NbTi (alloy)	approx. 9.5	1962	Type II	$H_{c2}$: approx. 14 T	—	—	

Nb₃Sn	18	1954	Type II	$H_{c2}$: approx. 30 T	—	—	

MgB₂	39	2001	Type II	(two gaps)	—	—	

YBa₂Cu₃O₇	approx. 92	1987	Type II	$H_{c2}$: 100 T or more	—	—	

HgBa₂Ca₂Cu₃O₈₊δ	approx. 134 (ambient pressure)
approx. 164 (approx. 30 GPa)	1993	Type II	—	—	—	

LaFeAsO₁₋ₓFₓ	26	2008	Type II	—	—	—	

H₃S (approx. 150 GPa)	approx. 200	2015	Type II	—	—	—	

LaH₁₀ (approx. 170 GPa)	approx. 250	2019	Type II	—	—	—	

Figure 37.4: History of record superconducting transition temperatures (year of discovery and approximate $T_c$). Filled circles (●) are at ambient pressure and open circles (○) are under high pressure. Metals and alloys (maroon) rose to $23\,\mathrm{K}$ over 60 years. The discovery of the cuprates (red) in 1986 suddenly exceeded the boiling point of liquid nitrogen, $77\,\mathrm{K}$, and since 2015 hydrides under ultrahigh pressure (purple) have exceeded $200\,\mathrm{K}$ through the phonon mechanism (Section 37.10).

Among the facts of this section, zero resistance, the Meissner effect, the critical fields, type I and type II, and flux quantization are explained mainly by the phenomenological theory (Sections 37.2–37.4). The exponential behavior of the specific heat, the gap seen in tunneling spectroscopy, the isotope effect, and the value of $2\Delta_0/k_BT_c$ are explained for the first time by the microscopic theory (Sections 37.5–37.7). The correspondence is summarized in Table 37.2.

Table 37.2: Experimental facts of superconductivity and the sections of this chapter that explain them
Experimental fact	Explaining theory	Sections of this chapter	

Zero resistance, persistent current	Phase rigidity of the macroscopic wave function	37.3, 37.4, 37.9	

Meissner effect, penetration depth	London equation, GL equation, Anderson–Higgs mechanism	37.2, 37.4, 37.9	

Critical field, specific-heat jump (second-order transition)	GL free energy	37.3	

Type I and type II, vortex lines	The two GL lengths $\xi$ and $\lambda$	37.4	

Flux quantization $h/2e$, Josephson effect	Single-valuedness and phase of the macroscopic wave function	37.4	

Energy gap, tunneling spectroscopy, low-temperature specific heat	Quasiparticles of BCS theory	37.6, 37.7	

Value of $T_c$, $2\Delta_0/k_BT_c=3.53$, isotope effect	BCS gap equation	37.7	

37.2 The London Equations and the Magnetic Penetration Depth

In 1935 the brothers F. London and H. London wrote down, as a phenomenological theory, equations that express the Meissner effect. Without knowing the microscopic reason, they cast the statements “the electrons of a superconductor are accelerated without friction” and “the magnetic field is expelled” into a form that can be combined with the Maxwell equations. As a result, it was predicted that the magnetic field does not drop to exactly zero at the surface but penetrates over a certain length $\lambda_L$ and decays exponentially.

37.2.1 The two-fluid picture

Following Gorter and Casimir (1934), we regard the conduction electrons of a superconductor (density $n$) as a mixture of two components: superconducting electrons (density $n_s$), which flow without friction, and normal electrons (density $n_n$), which are scattered like the electrons of an ordinary metal:

$$
n=n_s(T)+n_n(T),\qquad n_s(T_c)=0,\qquad n_s(0)=n
$$
For a direct current, the superconducting electrons flow so as to cancel the electric field completely, so no electric field acts on the normal electrons, and the normal electrons do not contribute to the current. Therefore, in what follows it suffices to consider only the current $\bm j_s$ of the superconducting electrons. The term “superconducting electrons” here is a word for building intuition; it is not true that only some of the electrons are special. The microscopic meaning will become clear in Section 37.8 ($n_s$ is a quantity proportional to the square of the amplitude of the pair condensate).

37.2.2 The first London equation — frictionless acceleration

Since the superconducting electrons (mass $m$, charge $-e$, velocity $\bm v_s$) are not scattered, their equation of motion is Newton's equation without a friction term:

$$
m\frac{\dd\bm v_s}{\dd t}=-e\EE
$$
The current density is $\bm j_s=-en_s\bm v_s$, so multiplying both sides by $-en_s$ to obtain an equation for $\bm j_s$ gives

$$
-en_s\,m\frac{\dd\bm v_s}{\dd t}=(-en_s)(-e\EE)
\qquad\Longrightarrow\qquad
m\frac{\dd\bm j_s}{\dd t}=n_se^2\EE
$$
that is,

$$
\begin{equation}
\frac{\partial\bm j_s}{\partial t}=\frac{n_se^2}{m}\EE
\label{eq:37-london1}
\end{equation}
$$

This is called the first London equation. If $\bm j_s$ is constant in a direct current, the left-hand side is zero, so $\EE=0$, which expresses zero resistance. However, as we saw in Section 37.1.2, this alone is the same as a perfect conductor and does not yield the Meissner effect.

37.2.3 The second London equation — expulsion of the magnetic field

Derivation: From the condition for a perfect conductor to the second London equation

Step 1: Take the curl. Take the curl ($\nabla\times$) of both sides of Eq. \eqref{eq:37-london1}. Assuming $n_s$ is uniform, we obtain

$$
\frac{\partial}{\partial t}(\nabla\times\bm j_s)=\frac{n_se^2}{m}\nabla\times\EE
$$
Step 2: Use Faraday's law. Substituting $\nabla\times\EE=-\partial\BB/\partial t$ into the right-hand side gives

$$
\frac{\partial}{\partial t}(\nabla\times\bm j_s)=-\frac{n_se^2}{m}\frac{\partial\BB}{\partial t}
\qquad\Longrightarrow\qquad
\frac{\partial}{\partial t}\left[\nabla\times\bm j_s+\frac{n_se^2}{m}\BB\right]=0
$$
Step 3: Where a perfect conductor and a superconductor part ways. This equation says only that “the quantity in brackets does not depend on time.” A perfect conductor is one in which the quantity in brackets takes an arbitrary value fixed by the initial conditions. The London brothers assumed that in a superconductor the quantity in brackets is always zero:

$$
\begin{equation}
\nabla\times\bm j_s=-\frac{n_se^2}{m}\BB
\label{eq:37-london2}
\end{equation}
$$

This is the second London equation. With this assumption the state forgets its history and becomes a thermodynamic phase. ∎

37.2.4 Derivation of the magnetic penetration depth $\lambda_L$

Derivation: $\nabla^2\BB=\BB/\lambda_L^2$ and $\lambda_L=\sqrt{m/\mu_0n_se^2}$

Step 1: Ampère's law. In the static case, the Maxwell equation is $\nabla\times\BB=\mu_0\bm j_s$ (the displacement current is neglected). Taking the curl of both sides and substituting Eq. \eqref{eq:37-london2}, we obtain

$$
\nabla\times(\nabla\times\BB)=\mu_0\nabla\times\bm j_s=-\frac{\mu_0n_se^2}{m}\BB
$$
Step 2: The vector identity. Since $\nabla\times(\nabla\times\BB)=\nabla(\nabla\cdot\BB)-\nabla^2\BB$ and $\nabla\cdot\BB=0$, the left-hand side is $-\nabla^2\BB$. Changing the sign of both sides, we obtain

$$
\begin{equation}
\nabla^2\BB=\frac{1}{\lambda_L^2}\BB,
\qquad
\lambda_L\equiv\sqrt{\frac{m}{\mu_0n_se^2}}
\label{eq:37-lambdaL}
\end{equation}
$$

Step 3: The solution for a semi-infinite superconductor. Suppose that $x\gt0$ is the superconductor and $x\lt0$ is vacuum, and that an external magnetic field $\BB=B_0\hat{\bm z}$ parallel to the surface is applied. By symmetry $\BB=B(x)\hat{\bm z}$, and Eq. \eqref{eq:37-lambdaL} becomes

$$
\frac{\dd^2B}{\dd x^2}=\frac{B}{\lambda_L^2}
$$
The general solution is $B(x)=C_1\ee^{-x/\lambda_L}+C_2\ee^{x/\lambda_L}$. For the solution not to diverge as $x\to\infty$ we need $C_2=0$, and for the magnetic field to be continuous at the surface we need $B(0)=B_0$, that is, $C_1=B_0$. Therefore

$$
\begin{equation}
B(x)=B_0\,\ee^{-x/\lambda_L}
\label{eq:37-decay}
\end{equation}
$$

Step 4: The screening current. The $y$ component of $\nabla\times\BB=\mu_0\bm j_s$ is $(\nabla\times\BB)_y=\partial B_x/\partial z-\partial B_z/\partial x=-\dd B/\dd x$, so

$$
j_{s,y}(x)=-\frac{1}{\mu_0}\frac{\dd B}{\dd x}=\frac{B_0}{\mu_0\lambda_L}\ee^{-x/\lambda_L}
$$
The current also flows only in a surface layer of thickness $\lambda_L$, and the magnetic field produced by this current cancels the external magnetic field in the interior. ∎

Figure 37.5: Penetration of a magnetic field from the surface of a superconductor, $B(x)=B_0\ee^{-x/\lambda_L}$ (Eq. \eqref{eq:37-decay}). $\lambda_L$ is the measured value at low temperature (Al $16\,\mathrm{nm}$, Pb $37\,\mathrm{nm}$). At $x=\lambda_L$, $B$ falls to $1/\ee=0.37$ times its surface value. In a sample whose thickness is sufficiently larger than $\lambda_L$, the magnetic field in the interior is effectively zero.

Example 37.3: The London penetration depth of Al

In the free electron model, the conduction electron density of Al is $n=18.1\times10^{22}\,\mathrm{cm^{-3}}$. Assuming that at $T=0$ all the conduction electrons become superconducting electrons ($n_s=n$), find $\lambda_L$ and compare it with the measured value of about $16\,\mathrm{nm}$.

Solution. $n=18.1\times10^{22}\,\mathrm{cm^{-3}}=1.81\times10^{29}\,\mathrm{m^{-3}}$. The quantity under the square root in Eq. \eqref{eq:37-lambdaL} is

$$
\begin{aligned}
\frac{m}{\mu_0ne^2}&=\frac{9.109\times10^{-31}}{(1.2566\times10^{-6})(1.81\times10^{29})(1.602\times10^{-19})^2}\,\mathrm{m^2}\\
&=\frac{9.109\times10^{-31}}{5.838\times10^{-15}}\,\mathrm{m^2}=1.560\times10^{-16}\,\mathrm{m^2}
\end{aligned}
$$
Therefore $$\lambda_L=\sqrt{1.560\times10^{-16}}\,\mathrm{m}=1.25\times10^{-8}\,\mathrm{m}=12.5\,\mathrm{nm}$$.

∎ This agrees with the measured $16\,\mathrm{nm}$ in order of magnitude. Part of the difference arises because the effective mass of the real electrons is heavier than $m$ owing to the electron–phonon interaction and other effects ($\lambda_L\propto\sqrt{m^*}$). A length of a few tens of nm is about 100 times the interatomic spacing and about 1/30 of the wavelength of light.

Example 37.4: The magnetic field inside Pb and the temperature dependence of the penetration depth

(1) A field $B_0=10\,\mathrm{mT}$ is applied parallel to the surface of Pb ($\lambda_L(0)=37\,\mathrm{nm}$). Find $B$ at depths of $100\,\mathrm{nm}$ and $200\,\mathrm{nm}$ from the surface. (2) If we set $n_s(T)=n[1-(T/T_c)^4]$ empirically in the two-fluid model, how does $\lambda_L(T)$ change? Find $\lambda_L$ at $T=0.9T_c$.

Solution. (1) From Eq. \eqref{eq:37-decay}, $$B(100\,\mathrm{nm})=10\,\mathrm{mT}\times\ee^{-100/37}=10\times\ee^{-2.703}\,\mathrm{mT}=10\times0.0670\,\mathrm{mT}=0.67\,\mathrm{mT}$$. $$B(200\,\mathrm{nm})=10\times\ee^{-5.405}\,\mathrm{mT}=10\times0.0045\,\mathrm{mT}=0.045\,\mathrm{mT}$$.

(2) Since $\lambda_L\propto n_s^{-1/2}$,

$$
\lambda_L(T)=\frac{\lambda_L(0)}{\sqrt{1-(T/T_c)^4}}
$$
At $T=0.9T_c$, $(0.9)^4=0.6561$, $1-0.6561=0.3439$, and $\sqrt{0.3439}=0.5864$, so $\lambda_L=37/0.5864\,\mathrm{nm}=63\,\mathrm{nm}$.

∎ The penetration depth diverges as $T_c$ is approached ($n_s\to0$). In Section 37.4 we derive $\lambda(T)\propto(1-T/T_c)^{-1/2}$ from GL theory. Since $1-t^4=(1-t)(1+t)(1+t^2)\approx4(1-t)$, near $T_c$ the two-fluid model gives the same power of $-1/2$.

37.2.5 London's insight — the wave function is “rigid” against a magnetic field

The second London equation \eqref{eq:37-london2} can be written more simply by using the vector potential $\bm A$ ($\BB=\nabla\times\bm A$). If we choose $\bm A$ so that $\nabla\cdot\bm A=0$ and no current crosses the surface of the sample (the London gauge), then

$$
\begin{equation}
\bm j_s=-\frac{n_se^2}{m}\bm A
\label{eq:37-londonA}
\end{equation}
$$

(taking the curl of both sides returns Eq. \eqref{eq:37-london2}). F. London considered the meaning of this equation in terms of quantum mechanics. The velocity of an electron (charge $-e$) in a magnetic field is related to the canonical momentum $\hat{\pp}=-i\hbar\nabla$ by

$$
m\bm v=\hat{\pp}+e\bm A
$$
(from the Hamiltonian $(\hat{\pp}+e\bm A)^2/2m$ of Section 21.6.2 in Chapter 21). In an ordinary metal, when a magnetic field is applied, the wave function deforms and $\langle\hat{\pp}\rangle$ changes so as to cancel $-e\bm A$, so the average velocity remains almost zero (this is why Landau diamagnetism is small). However, if the ground-state wave function does not deform (is rigid) even when a magnetic field is applied, then $\langle\hat{\pp}\rangle=0$ remains, so

$$
\langle\bm v\rangle=\frac{e}{m}\bm A,\qquad
\bm j_s=-en_s\langle\bm v\rangle=-\frac{n_se^2}{m}\bm A
$$
and Eq. \eqref{eq:37-londonA} follows. London took the superconducting state to be a state in which a macroscopic number of electrons are described by one “rigid” wave function. The theory that turned this idea of “one wave function for the whole sample” into a concrete theory is the Ginzburg–Landau theory of the next section. Why the wave function is rigid (because there is an energy gap for the excitations that would deform the wave function) is answered by BCS theory.

37.3 Ginzburg–Landau Theory I — The Order Parameter (Pseudo-Wave Function) and the Free Energy

In 1950, Ginzburg and Landau published a theory that treats superconductivity as “a phase transition with an order parameter.” It is a phenomenological theory built from symmetry and thermodynamics alone, without knowing the microscopic mechanism, and it came seven years before BCS theory. Nevertheless, this theory correctly explains almost all the macroscopic properties of superconductors, including type-II superconductors, vortex lines, the Josephson effect, and flux quantization. The starting point is the choice of a complex-valued function $\psi(\rr)$ as the order parameter describing the superconducting state. Let us first think carefully about what this $\psi$ is.

37.3.1 Review of the Landau theory of phase transitions — what an order parameter is

In Chapter 19 (Section 19.7) we treated the polarization $P$ of a ferroelectric, and in Chapter 20 (Section 20.7) the magnetization $M$ of a ferromagnet. Both share the following structure.

There is a quantity that vanishes above the transition temperature and is finite below it. This is called the order parameter.

Near the transition temperature the order parameter is small, so the free energy can be expanded in powers of the order parameter: $F=F_0+aP^2+\frac{b}{2}P^4+\cdots$.

The second-order coefficient $a$ changes sign at the transition temperature ($a=a_0(T-T_c)$). When $a\lt0$, the free energy is lower for $P\ne0$ than for $P=0$.

The terms that appear in the expansion are restricted by the symmetry of the system. If the free energy does not change under $P\to-P$, no odd-order terms appear.

Ginzburg and Landau applied this framework to superconductivity. The question is, “What is the order parameter of a superconductor?”

37.3.2 What is the pseudo-wave function $\psi(\rr)$?

Definition: The order parameter of a superconductor (pseudo-wave function, macroscopic wave function)

The order parameter describing the superconducting state is a complex-valued function defined at each point in space,

$$
\psi(\rr)=\abs{\psi(\rr)}\,\ee^{i\theta(\rr)}
$$
