Repository: Mochizuki-TUS/mochizuki-tus.github.io

# 東京理科大学 望月研究室 WEBSITE (https://mochizuki-tus.github.io)
Webpage of Mochizuki research group at Tokyo University of Science

File: SSP_Textbook_EN/ch19_dielectric_ferroelectric.html (part 2 of 4)
Chapter 19 Dielectrics and Ferroelectrics — Introduction to Solid-State Physics
Suppose that two ions of masses $M_+$ and $M_-$ carry effective charges $\pm e^*$ and are joined by a spring of spring constant $C$. Let the relative displacement be $u = u_+-u_-$ (this is not the dimensionless parameter $u=\frac{4\pi}{3}N\alpha$ introduced in Section 19.3.1; this one has the dimension of length). Using the reduced mass $\mu = \dfrac{M_+M_-}{M_++M_-}$ (as in the discussion of the diatomic chain in Chapter 13), we have

$$
\mu\ddot{u} = -Cu + e^*E = -\mu\omega_0^2 u + e^*E, \qquad \omega_0^2 \equiv C/\mu
$$
In the static case $u = \dfrac{e^*E}{\mu\omega_0^2}$, and the dipole moment is $p = e^*u$, so

$$
\begin{equation}
\alpha_i = \frac{e^{*2}}{\mu\,\omega_0^2}
\label{eq:19-alpha-i}
\end{equation}
$$

Estimate for $\mathrm{NaCl}$. $\mu = \dfrac{23.0\times35.5}{58.5}\,\mathrm{amu} = 13.95\ \mathrm{amu} = 2.32\times10^{-23}\ \mathrm{g}$. From infrared absorption, $\omega_{TO} = 2\pi\times4.92\ \mathrm{THz} = 3.09\times10^{13}\ \mathrm{s^{-1}}$. Taking $e^*\simeq e$,

$$
\alpha_i \sim \frac{2.31\times10^{-19}}{(2.32\times10^{-23})(3.09\times10^{13})^2} = \frac{2.31\times10^{-19}}{2.21\times10^{4}} = 1.0\times10^{-23}\ \mathrm{cm^3}
$$
∎ This is about three times the electronic polarizability ($3.1\times10^{-24}$). We have obtained the qualitative conclusion that in ionic crystals, ionic polarization plays the leading role in the static dielectric constant.

Quantitatively, however, the estimate is not correct. Working backward from the measured $\epsilon(0)=5.90$ with the Clausius–Mossotti relation gives $\alpha_{\text{total}} = 6.6\times10^{-24}$; hence $\alpha_i = 6.6-3.1 = 3.5\times10^{-24}\ \mathrm{cm^3}$, which is $1/3$ of the estimate above. There are two reasons. (a) $\omega_0$ is the frequency of the spring without the local field, whereas the measured $\omega_{TO}$ is a value already softened by the local field, so that $\omega_0 > \omega_{TO}$ (we derive this relation rigorously in Section 19.6). (b) In the estimate we set $e^*\simeq e$, but the bare effective charge, before the local-field enhancement factor is renormalized, is $e^*\simeq0.79\,e$ for $\mathrm{NaCl}$, smaller than $e$ (we derive this in Section 19.6.3). Since $\alpha_i\propto e^{*2}$, this alone gives a factor of about $0.6$. Note that this is a different quantity from the frequently quoted Born effective charge $Z^* = \dfrac{e^*(\epsilon(\infty)+2)}{3e} \simeq 1.1$. Understanding “why the estimate is off” serves as a bridge to Section 19.6.

Derivation 3: Orientational polarizability — Langevin's statistical mechanics (the calculation Kittel skips)

Consider an assembly of molecules with permanent dipoles $\pp$ (of magnitude $p$). In an electric field $E$ (in the $z$ direction), the energy of a dipole pointing at an angle $\theta$ from the $z$ axis is

$$
U = -\pp\cdot\EE = -pE\cos\theta
$$
(the energy is lowest when the dipole is aligned with the field). We compute $\langle\cos\theta\rangle$ at thermal equilibrium with the Boltzmann distribution. The solid-angle element is $\dd\Omega = \sin\theta\,\dd\theta\,\dd\phi$, and the $\phi$ integral gives a factor $2\pi$ in each of the numerator and the denominator, which cancel, so

$$
\langle\cos\theta\rangle = \frac{\displaystyle\int_0^\pi \cos\theta\;e^{\,pE\cos\theta/k_BT}\sin\theta\,\dd\theta}{\displaystyle\int_0^\pi e^{\,pE\cos\theta/k_BT}\sin\theta\,\dd\theta}
$$
Here we replace two variables. Let $u = \cos\theta$ ($\dd u = -\sin\theta\,\dd\theta$) and $y \equiv \dfrac{pE}{k_BT}$. The range of integration becomes $u:-1\to1$, and

$$
\langle\cos\theta\rangle = \frac{\displaystyle\int_{-1}^{1} u\,e^{yu}\,\dd u}{\displaystyle\int_{-1}^{1} e^{yu}\,\dd u}
$$
Compute the denominator.

$$
\int_{-1}^1 e^{yu}\dd u = \left[\frac{e^{yu}}{y}\right]_{-1}^{1} = \frac{e^{y}-e^{-y}}{y} = \frac{2\sinh y}{y}
$$
The numerator follows by differentiating the denominator with respect to $y$ (because $\dfrac{\partial}{\partial y}e^{yu} = u\,e^{yu}$).

$$
\int_{-1}^1 u\,e^{yu}\dd u = \frac{\dd}{\dd y}\left(\frac{2\sinh y}{y}\right)
= \frac{2y\cosh y - 2\sinh y}{y^2}
$$
Take the ratio.

$$
\langle\cos\theta\rangle = \frac{2y\cosh y-2\sinh y}{y^2}\cdot\frac{y}{2\sinh y}
= \frac{y\cosh y - \sinh y}{y\sinh y}
= \coth y - \frac{1}{y} \equiv L(y)
$$
$L(y)$ is called the Langevin function.

Expansion in a weak electric field. The Laurent expansion of $\coth y$ is

$$
\coth y = \frac{1}{y} + \frac{y}{3} - \frac{y^3}{45} + \cdots
$$
so that

$$
L(y) = \frac{y}{3} - \frac{y^3}{45}+\cdots \simeq \frac{y}{3} \qquad (y\ll1)
$$
Therefore the average of the $z$ component of the dipole is

$$
\langle p_z\rangle = p\,\langle\cos\theta\rangle \simeq \frac{p\,y}{3} = \frac{p}{3}\cdot\frac{pE}{k_BT} = \frac{p^2}{3k_BT}E
$$
that is,

$$
\begin{equation}
\alpha_d = \frac{p^2}{3k_BT}
\label{eq:19-alpha-d}
\end{equation}
$$

∎ Of the three polarizabilities, this is the only one that depends on temperature ($\propto1/T$), because thermal motion disturbs the alignment. This $1/T$ is the seed that produces the Curie law and the Curie–Weiss law in the following sections.

Is the assumption $y\ll1$ justified? For the water molecule, $p = 1.85\ \mathrm{D} = 1.85\times10^{-18}\ \mathrm{esu\,cm}$, and at $T=300\ \mathrm{K}$, $k_BT = 4.14\times10^{-14}\ \mathrm{erg}$. Even if we apply a strong laboratory electric field $E = 10^6\ \mathrm{V/m} = 10^4\ \mathrm{V/cm} = 33.4\ \mathrm{statvolt/cm}$,

$$
y = \frac{(1.85\times10^{-18})(33.4)}{4.14\times10^{-14}} = 1.5\times10^{-3} \ll 1
$$
To see saturation ($L(y)\to1$) we need $y\sim1$, that is, $E\sim10^7\ \mathrm{V/cm}$, which far exceeds the dielectric breakdown field. Hence linear response holds perfectly for ordinary dielectrics.

Example 19.3: The dielectric constant of water, and the spectacular failure of Clausius–Mossotti

For water ($T=300\ \mathrm{K}$), calculate $\alpha_d$ and predict $\epsilon$ with the Clausius–Mossotti relation. Compare with the measured value $\epsilon = 80$ and discuss what happens.

Solution. First, the orientational polarizability.

$$
\alpha_d = \frac{p^2}{3k_BT} = \frac{(1.85\times10^{-18})^2}{3\times4.14\times10^{-14}}
= \frac{3.42\times10^{-36}}{1.24\times10^{-13}} = 2.76\times10^{-23}\ \mathrm{cm^3}
$$
This is 18 times the electronic polarizability ($\sim1.5\times10^{-24}$). With the density $\rho = 1\ \mathrm{g/cm^3}$ and $M=18$, the number density is

$$
N = \frac{6.02\times10^{23}}{18} = 3.34\times10^{22}\ \mathrm{cm^{-3}}
$$
Therefore

$$
u = \frac{4\pi}{3}N\alpha = 4.189\times(3.34\times10^{22})\times(2.9\times10^{-23}) = 4.06
$$
We have $u = 4.06 \gg 1$. Substituting into Eq. \eqref{eq:19-eps-u} gives $\epsilon = \dfrac{1+8.12}{1-4.06} = -2.98$—a meaningless answer, a negative dielectric constant.

What happened? $u>1$ means that, from the standpoint of Clausius–Mossotti, “water undergoes a polarization catastrophe and should be a ferroelectric at room temperature.” Of course, water sits quietly in a glass.

The cause of the breakdown is exactly the warning of Section 19.2.4. In deriving the Lorentz field $\frac{4\pi}{3}\PP$ we assumed that “all the dipoles in the cavity point in the same direction.” In water, neighboring dipoles tend to align parallel to each other through hydrogen bonds (the Kirkwood factor, which expresses this nearest-neighbor correlation, is $g\simeq2.7$ for water, and $g>1$ means precisely a parallel correlation), so this assumption itself is not off the mark. The problem lies elsewhere. For a permanent dipole, the only field that matters is one that exerts a torque on the dipole and aligns its orientation. The polarization that a dipole itself induces in its surroundings, however, returns to it as a field; because this field is parallel to its own dipole, it produces no torque and has no aligning effect whatsoever. The Lorentz field counts this as an orienting field too, so for a system of permanent dipoles it overestimates the local field.

Onsager (1936) formulated this in terms of the reaction field, and Kirkwood (1939) incorporated the correlation of neighboring molecules as the $g$ factor. Solving Onsager's equation

$$
\frac{(\epsilon-n^2)(2\epsilon+n^2)}{\epsilon(n^2+2)^2} = \frac{4\pi}{3}\frac{Np^2}{3k_BT}
$$
gives $\epsilon\simeq30$. The meaningless negative answer is avoided, but the result still falls short of the measured $80$. If we then incorporate the correlation of neighboring molecules through hydrogen bonds as the Kirkwood factor $g\simeq2.7$ ($p^2\to gp^2$), $\epsilon\simeq80$ is reproduced. ∎

Lesson. Clausius–Mossotti works well for “solids in which induced dipoles interact weakly”—rare-gas solids, ionic crystals, and covalent crystals. It does not work for “liquids in which permanent dipoles interact strongly.” The surest way is to remember the range of applicability of a theory together with a concrete example of its breakdown.

19.3.3 Frequency dependence — the three mechanisms drop out one by one

Figure 19.2: Frequency dependence of the real part $\epsilon'$ (crimson) and imaginary part $\epsilon''$ (blue) of the dielectric constant (schematic; a material with $\epsilon(0)=9$ is assumed). At low frequencies all three mechanisms respond, but as the frequency is raised they drop out in order, the heaviest first. Orientational polarization ($10^{9}$–$10^{11}\ \mathrm{Hz}$) is of the relaxation type: $\epsilon'$ falls gradually and $\epsilon''$ forms a gentle hump. Ionic polarization (infrared) and electronic polarization (ultraviolet) are of the resonance type: $\epsilon'$ rises just before the natural frequency and then drops sharply (anomalous dispersion), and $\epsilon''$ shows a sharp peak. Only electronic polarization remains in the visible region, so the value there is $\epsilon(\infty)=n^2$. The peaks of $\epsilon''$ are directly the absorption spectrum, and this single figure shows that infrared absorption spectroscopy probes ionic polarization and ultraviolet–visible spectroscopy probes electronic transitions.

Physical Meaning: The staircase in Figure 19.2 shows that “the heaviest drop out first”

The dielectric constant decreases stepwise with frequency because the mechanisms whose response can no longer keep up with the electric field “drop out” one after another.

Table 19.4: Characteristics of the three polarization mechanisms

Mechanism	What moves	Rough mass	Characteristic frequency	Type of response	Temperature dependence	

Electronic polarization	Electron cloud	$m_e$	$10^{15}$–$10^{16}\ \mathrm{Hz}$ (ultraviolet)	Resonance	Almost none	

Ionic polarization	Ions	$\sim10^4\,m_e$	$10^{12}$–$10^{13}\ \mathrm{Hz}$ (infrared)	Resonance	Weak	

Orientational polarization	Orientation of the whole molecule	— (rotation)	$10^{9}$–$10^{11}\ \mathrm{Hz}$ (microwave)	Relaxation (Debye)	$\propto1/T$	

Note the difference between the resonance type and the relaxation type. Electrons and ions are oscillators attached to springs, so near the natural frequency $\epsilon'$ fluctuates wildly (dispersion) and $\epsilon''$ has a sharp peak. Orientational polarization, on the other hand, is a relaxation process determined by viscosity rather than inertia, and follows the Debye equation

$$
\epsilon(\omega) = \epsilon(\infty) + \frac{\epsilon(0)-\epsilon(\infty)}{1-i\omega\tau}
$$
$\epsilon'$ simply decreases smoothly and shows no overshoot.

Why does a microwave oven operate at $2.45\ \mathrm{GHz}$? The relaxation time of water at room temperature is $\tau\simeq 8\ \mathrm{ps}$, and the peak of $\epsilon''$ lies at $f = 1/(2\pi\tau)\simeq 20\ \mathrm{GHz}$. The frequency $2.45\ \mathrm{GHz}$ is considerably lower than the peak. Heating at the peak would give the maximum efficiency, but the absorption would be so strong that only the surface would be warmed. By shifting away slightly, the oven is designed so that the electromagnetic wave penetrates into the interior of the food while still being absorbed sufficiently. The meaning of the hump of $\epsilon''$ in Figure 19.2 thus extends even to the kitchen.

Notation: $\epsilon(0)$ and $\epsilon(\infty)$

In this chapter we use the following two repeatedly. Because they are easily confused, we fix them here.

$\epsilon(0)$: the static dielectric constant. All mechanisms contribute. It is the value at frequencies sufficiently lower than the lattice vibrations ($\lesssim10^{11}\ \mathrm{Hz}$).

$\epsilon(\infty)$: the high-frequency (optical) dielectric constant. Although it is called “infinity,” it means a frequency below the electronic resonance, and it is the value in the visible region. $\epsilon(\infty) = n^2$.

That is, $\epsilon(\infty)$ contains only electronic polarization, whereas $\epsilon(0)$ contains electronic + ionic (+ orientational) polarization. For $\mathrm{NaCl}$, $\epsilon(\infty)=2.25$ and $\epsilon(0)=5.90$. For $\mathrm{BaTiO_3}$, $\epsilon(\infty)\simeq5.4$ and $\epsilon(0)\simeq2000$ (at room temperature). This 400-fold difference is the contribution of the ionic displacement, and it is what makes a ferroelectric a ferroelectric.

19.4 Classification of Ferroelectrics — Displacive and Order–Disorder Types

19.4.1 Review of Chapter 4 — the hierarchy of dielectrics, piezoelectrics, pyroelectrics, and ferroelectrics

Definition: The relation among four terms

Dielectric: an insulator that becomes polarized when an electric field is applied. Every insulator is one. Possible in all 32 point groups.

Piezoelectric: polarization appears when stress is applied. The absence of centrosymmetry is a necessary condition. 21 point groups (20 point groups actually show the effect; $432$ is the exception).

Pyroelectric: has a spontaneous polarization $P_s$, and when the temperature changes, $P_s$ changes and charge appears. Belonging to a polar point group is a necessary condition. Only 10 point groups.

Ferroelectric: a pyroelectric in which the direction of $P_s$ can be reversed by a realistic electric field. It is not determined by the point group alone; it is an experimental definition.

The inclusion relation is

$$
\text{dielectric} \supset \text{piezoelectric} \supset \text{pyroelectric} \supset \text{ferroelectric}
$$
The 10 point groups marked “polar” in the table of Chapter 4, that is,

$$
1,\quad 2,\quad m,\quad mm2,\quad 4,\quad 4mm,\quad 3,\quad 3m,\quad 6,\quad 6mm
$$
are the only ones that can be ferroelectric. In Schoenflies notation they are $C_1, C_2, C_s, C_{2v}, C_4, C_{4v}, C_3, C_{3v}, C_6, C_{6v}$—that is, they are limited to the $C_n$ and $C_{nv}$ types.

Why the polar point groups are only $C_n$ and $C_{nv}$ (a recheck of Chapter 4)

A polar axis is “an axis whose direction is unchanged by every symmetry operation.” If we place the spontaneous polarization $\bm{P}_s$ along that axis, then every operation of the group gives $\bm{P}_s\to\bm{P}_s$, which does not contradict Neumann's principle.

Conversely, polarity disappears if even one of the following is present.

An inversion center $i$: $\bm{P}_s\to-\bm{P}_s$. Immediately $\bm{P}_s=0$.

A mirror plane $\sigma_h$ perpendicular to the principal axis: the component along the principal axis is reversed.

A twofold axis $C_2'$ perpendicular to the principal axis: likewise the principal-axis component is reversed (the $D_n$ types are eliminated by this).

Several mutually orthogonal higher-order axes: the cubic groups ($T$, $O$, etc.) are eliminated by this.

A rotoinversion axis $\bar{4}$ about the principal axis (in terms of rotoreflection, $S_4$): since $S_4$ involves $z\to-z$, as in $(x,y,z)\to(y,-x,-z)$, the principal-axis component is reversed. This is why $\bar{4}$ and $\bar{4}2m$ are nonpolar. This item is easy to forget. $\bar{4}$ has neither an inversion center, nor a mirror plane, nor a twofold axis perpendicular to the principal axis, and it has only one higher-order axis, so it slips through all four items above ($\bar{3}=S_6$ contains an inversion center and $\bar{6}=S_3$ contains $\sigma_h$, so they have already been eliminated by the items above).

What remains are the groups that have just one principal axis and have neither a symmetry element perpendicular to it nor a rotoinversion axis about it—$C_n$, and $C_{nv}$, which adds only mirror planes that contain the principal axis. The number $10$ can also be counted as the five cases $n=1,2,3,4,6$ times the two cases $C_n$ and $C_{nv}$, giving $5\times2=10$ (with $C_{1v}=C_s=m$ understood).

19.4.2 The two types — displacive and order–disorder

Definition: Displacive and order–disorder types

Displacive type: in the paraelectric phase, each atom sits at a high-symmetry position, and that position is the single energy minimum. Below the transition point that minimum becomes unstable, and the atoms shift continuously to new positions. Most oxides, such as $\mathrm{BaTiO_3}$, $\mathrm{PbTiO_3}$, $\mathrm{KNbO_3}$, and $\mathrm{LiNbO_3}$, belong here. The soft mode (Section 19.6) plays the leading role.

Order–disorder type: even in the paraelectric phase, dipoles exist locally. However, they are randomly distributed between two (or several) equivalent orientations, so the average is zero. Below the transition point, this distribution becomes aligned. This is common in hydrogen-bonded crystals such as $\mathrm{KH_2PO_4}$ (KDP) and Rochelle salt. There are also examples such as $\mathrm{NaNO_2}$, which contains no hydrogen at all and in which the orientation of the molecular ion ($\mathrm{NO_2^-}$) itself serves as the order parameter.

However, these two are idealized extremes, and real materials often lie in between. Moreover, “shift continuously” is the picture for a second-order transition; if the transition is first order, as in the cubic–tetragonal transition of $\mathrm{BaTiO_3}$, then even for a displacive type $P_s$ jumps discontinuously at the transition point (Section 19.7.3).

Physical Meaning: The way to tell them apart is “whether dipoles exist in the paraelectric phase”

The two types are distinguished by the local structure of the paraelectric phase ($T>T_c$).

In the displacive type, at $T>T_c$ the $\mathrm{Ti}$ really is at the center of the octahedron. In terms of the double well in Figure 19.3(c), at $T>T_c$ there is only one well (with its minimum at $u=0$).

In the order–disorder type, even at $T>T_c$ the potential remains a double well, and the particle moves thermally back and forth between the two wells. Both the time average and the spatial average are zero, but a snapshot of a single instant is not zero.

Experimentally: (a) Bragg reflections of X-rays and neutrons show only the average structure, so they cannot distinguish the two; (b) EXAFS, PDF analysis, and diffuse scattering probe the local structure, so they can; (c) if a soft mode is observed, the material is judged to be displacive, and if a relaxational mode (central peak) dominates, it is judged to be order–disorder.

Reality lies in between. $\mathrm{BaTiO_3}$ was long regarded as the “textbook displacive type,” but since the diffuse-scattering experiment of Comes et al. in 1968, an “eight-site model” has been proposed in which, even in the paraelectric phase, $\mathrm{Ti}$ is disordered over eight positions along the $\langle111\rangle$ directions, and the discussion continues to this day. The more a material is regarded as a typical example, the more difficult its details are—which is common in research practice.

Table 19.5: Representative ferroelectrics

Material	Type	$T_c$ (K)	Space group of the ferroelectric phase	Point group	$P_s$ ($\mu\mathrm{C/cm^2}$)	

$\mathrm{BaTiO_3}$	Displacive	393	$P4mm$	$4mm$	26 (room temperature)	

$\mathrm{PbTiO_3}$	Displacive	763	$P4mm$	$4mm$	75	

$\mathrm{KNbO_3}$	Displacive	708	$P4mm$	$4mm$	30	

$\mathrm{LiNbO_3}$	Displacive	1483	$R3c$	$3m$	71	

$\mathrm{LiTaO_3}$	Displacive	893	$R3c$	$3m$	50	

$\mathrm{BiFeO_3}$	Displacive (lone pair)	1103	$R3c$	$3m$	$\sim100$ ($[111]$)	

$\mathrm{KH_2PO_4}$ (KDP)	Order–disorder	123	$Fdd2$	$mm2$	4.75	

$\mathrm{KD_2PO_4}$ (DKDP)	Order–disorder	213	$Fdd2$	$mm2$	6.2	

$\mathrm{NaNO_2}$	Order–disorder	437	$Im2m$	$mm2$	8	

Rochelle salt	Order–disorder	255–297*	$P2_1$	$2$	0.25	

$\mathrm{PVDF}$ (polymer)	—	$\sim450$	$Cm2m$	$mm2$	8	

$\mathrm{HfO_2}$ thin film	Displacive	>700	$Pca2_1$	$mm2$	$\sim25$	

* Rochelle salt (sodium potassium tartrate tetrahydrate) is an unusual material that is ferroelectric only between its two Curie points, $255\ \mathrm{K}$ and $297\ \mathrm{K}$. The discovery of ferroelectricity in this material by Valasek in 1921 was the beginning of this field. The name ferroelectricity was also given by analogy with ferromagnetism—not a single atom of iron (ferrum) is contained in it.

The ferroelectricity of $\mathrm{HfO_2}$ thin films was discovered in 2011; because it is compatible with existing semiconductor processes, it suddenly rose to the leading role as a material for $\mathrm{FeRAM}$. The study of ferroelectrics is a field in which new discoveries continue even now.

19.4.3 The phase-transition sequence of $\mathrm{BaTiO_3}$ — groups and subgroups

Figure 19.3: Structure of $\mathrm{BaTiO_3}$ and the displacement of $\mathrm{Ti}$. (a) Cubic phase ($Pm\bar{3}m$, $T>393\ \mathrm{K}$). $\mathrm{Ba^{2+}}$ sits at the vertices of the cube, $\mathrm{Ti^{4+}}$ at the body center, and $\mathrm{O^{2-}}$ at the six face centers; $\mathrm{Ti}$ lies exactly at the center of the $\mathrm{TiO_6}$ octahedron. Because this structure has inversion symmetry, $P=0$. (b) Tetragonal phase ($P4mm$, $278$–$393\ \mathrm{K}$). $\mathrm{Ti}$ shifts upward along the $c$ axis by $\delta\simeq0.1\,\text{Å}$, while the oxygen octahedron conversely shifts downward. The lattice also elongates slightly, with $c/a=1.011$. The inversion center disappears, and $P_s=26\ \mu\mathrm{C/cm^2}$ arises along the $[001]$ direction. (c) Energy surface as a function of the $\mathrm{Ti}$ displacement $u$. At high temperatures $u=0$ is the only minimum (a single well), but below $T_c$ it becomes a double well, and the two states $\pm P_s$ are degenerate. Driving the system back and forth between these two bottoms with an electric field is the hysteresis loop (Figure 19.6b).

Table 19.6: The four phases of $\mathrm{BaTiO_3}$. The point groups of all the ferroelectric phases are contained among the “10 polar point groups” of Chapter 4

Phase	Temperature range	Space group	Point group	Order $h$	Direction of $P_s$	$P_s$ ($\mu\mathrm{C/cm^2}$)	Number of domain types $48/h$	

Cubic (paraelectric)	$T>393\ \mathrm{K}$	$Pm\bar{3}m$	$m\bar{3}m$ ($O_h$)	48	—	0	1	

Tetragonal	$278$–$393\ \mathrm{K}$	$P4mm$	$4mm$ ($C_{4v}$)	8	$[001]$	26	6	

Orthorhombic	$183$–$278\ \mathrm{K}$	$Amm2$	$mm2$ ($C_{2v}$)	4	$[011]$	31	12	

Rhombohedral	$T<183\ \mathrm{K}$	$R3m$	$3m$ ($C_{3v}$)	6	$[111]$	33	8	

Derivation: The number of domain types is the “index of the subgroup” (an application of Lagrange's theorem from Chapter 6)

Where do the numbers $6, 12, 8$ in the last column of Table 19.6 come from? The language of group theory that we learned in Chapter 6 explains this neatly.

Step 1: The point group of the low-temperature phase is a subgroup of the point group of the high-temperature phase. Since a phase transition can only lower the symmetry, $H \subset G$, where $G = m\bar{3}m$ (order 48). Indeed,

$$
4mm \subset m\bar{3}m,\qquad mm2\subset m\bar{3}m,\qquad 3m\subset m\bar{3}m
$$
hold.

Step 2: $H$ is “the set of operations that leave the direction of $\bm{P}_s$ unchanged.” Take the tetragonal phase as an example. The operations of $O_h$ that keep $\bm{P}_s\parallel[001]$ invariant are

$$
E,\ 2C_4(z),\ C_2(z),\ 2\sigma_v,\ 2\sigma_d
$$
eight in all, and these make up exactly $C_{4v}=4mm$. The operations that would carry $[001]$ to $[00\bar{1}]$ (such as $i$, $C_2$ about the $x$ axis, and $\sigma_h$) change the direction of $\bm{P}_s$, so they are not in $H$. In the language of group theory, $H$ is the stabilizer subgroup (also called the stabilizer or little group) of $\bm{P}_s$ in $G$.

Step 3: The number of equivalent directions is the number of cosets (= the index). Acting on $\bm{P}_s$ with an element $g$ of $G$ gives another direction equivalent to $\bm{P}_s$. The condition for $g_1$ and $g_2$ to give the same direction is $g_1^{-1}g_2\in H$, that is, $g_1H = g_2H$ (the same left coset). Therefore

$$
\begin{equation}
(\text{number of equivalent polarization directions}) = [G:H] = \frac{\abs{G}}{\abs{H}}
\label{eq:19-domain-count}
\end{equation}
$$

This is precisely Lagrange's theorem of Chapter 6.

Step 4: Checking the numbers.

$$
\text{tetragonal phase}: \frac{48}{8} = 6 \quad\longleftrightarrow\quad \langle100\rangle\ \text{directions are}\ [\pm100],[0\pm10],[00\pm1]\ \text{(six in all)}
$$
$$
\text{orthorhombic phase}: \frac{48}{4} = 12 \quad\longleftrightarrow\quad \langle110\rangle\ \text{directions are twelve in all}
$$
$$
\text{rhombohedral phase}: \frac{48}{6} = 8 \quad\longleftrightarrow\quad \langle111\rangle\ \text{directions are eight in all}
$$
∎ Group theory predicted the number of domains that can be seen under a microscope. When tetragonal $\mathrm{BaTiO_3}$ is observed under a polarizing microscope, two kinds of domain walls are seen: $180^\circ$ domains (polarization exactly opposite) and $90^\circ$ domains (polarization perpendicular). Of the six directions, for a given direction there is one exactly opposite and four perpendicular—this is the origin of the $180^\circ$ domain walls and the $90^\circ$ domain walls.

Example 19.4: Estimating the spontaneous polarization from the $\mathrm{Ti}$ displacement

In tetragonal $\mathrm{BaTiO_3}$ ($a=3.99\,\text{Å}$, $c=4.03\,\text{Å}$), suppose that $\mathrm{Ti^{4+}}$ is displaced along the $c$ axis by $\delta = 0.12\,\text{Å}$ from the center of the oxygen octahedron. Estimate $P_s$ taking only the $\mathrm{Ti}$ displacement into account, and compare it with the measured value $26\ \mu\mathrm{C/cm^2}$.

Solution. The volume of the unit cell is

$$
V = a^2c = (3.99)^2\times4.03 = 64.2\ \text{Å}^3 = 64.2\times10^{-30}\ \mathrm{m^3}
$$
When $\mathrm{Ti}$, with formal charge $+4e$, is displaced by $\delta$, the dipole moment per unit cell is

$$
p = 4e\delta = 4\times(1.602\times10^{-19}\ \mathrm{C})\times(0.12\times10^{-10}\ \mathrm{m}) = 7.69\times10^{-30}\ \mathrm{C\,m}
$$
Therefore

$$
P_s = \frac{p}{V} = \frac{7.69\times10^{-30}}{64.2\times10^{-30}} = 0.120\ \mathrm{C/m^2} = 12\ \mu\mathrm{C/cm^2}
$$
This is a little less than half of the measured value. ∎

Where does the missing part come from? There are three sources.

The oxygen also moves. When $\mathrm{Ti}$ moves up, the oxygen octahedron moves down. The relative displacement is larger than that of $\mathrm{Ti}$ alone.

$\mathrm{Ba}$ also moves (the displacement is small, but it contributes).

The formal charges are not correct. This is the most important point. The $\mathrm{Ti}$–$\mathrm{O}$ bond has strong covalency, and when the atoms move, the electron cloud is “dragged along” by the ion displacement and flows by an extra amount. The charge that includes this effect is called the Born effective charge $Z^*$. First-principles calculations give $Z^*(\mathrm{Ti}) \simeq +7.3$ and $Z^*(\mathrm{O_\parallel})\simeq-5.7$ for $\mathrm{BaTiO_3}$, which are anomalous values, nearly twice the formal charges $+4$ and $-2$.

Recalculating with $Z^*(\mathrm{Ti})=7.3$ gives $P_s = 12\times(7.3/4) = 22\ \mu\mathrm{C/cm^2}$, and adding the oxygen contribution brings the value up to the measured one. This anomalous enhancement of $Z^*$ is the fingerprint of ferroelectricity in $\mathrm{Ti}$–$\mathrm{O}$ systems, and it connects directly to the discussion of $d^0$ character in Section 19.9.

Example 19.5: The isotope effect in KDP — evidence for the order–disorder type

The $T_c$ of $\mathrm{KH_2PO_4}$ (KDP) is $123\ \mathrm{K}$, whereas that of $\mathrm{KD_2PO_4}$ (DKDP), in which the hydrogen is replaced by deuterium, is $213\ \mathrm{K}$. The $T_c$ rises by as much as $90\ \mathrm{K}$, that is, by $73\%$. Why?

Solution. In KDP, the $\mathrm{PO_4}$ tetrahedra are linked to one another by hydrogen bonds $\mathrm{O\!-\!H\cdots O}$. This hydrogen sits in a double-well potential between two oxygens. At high temperatures it is distributed with equal probability over the two wells, so the average dipole moment is zero; at low temperatures it orders into one of them, and a polarization appears.

What matters here is quantum tunneling. The probability of passing through the barrier depends on the particle mass $M$ as

$$
\Gamma \sim \exp\left(-\frac{1}{\hbar}\int\sqrt{2M\left[V(x)-E\right]}\,\dd x\right) \propto \exp(-c\sqrt{M})
$$
that is, it depends exponentially on $\sqrt{M}$. Since $\mathrm{D}$ is twice as heavy as $\mathrm{H}$, the exponent becomes larger by a factor of only $\sqrt{2}=1.41$, and the tunneling rate drops by orders of magnitude.

Tunneling acts to “mix the two wells and destroy the order,” so when tunneling is suppressed the ordered phase is stabilized and $T_c$ rises. ∎

Why is this “evidence for the order–disorder type”? In the displacive type, the atoms move classically as lumps of ions, so even if the mass doubles, the frequency merely becomes $1/\sqrt{2}$ of its value, and $T_c$ (an energy scale) hardly changes. In fact, even when $\mathrm{^{16}O}\to\mathrm{^{18}O}$ substitution is made in $\mathrm{BaTiO_3}$, the change in $T_c$ is only a few $\mathrm{K}$. An isotope effect as large as $73\%$ is conclusive evidence that a light particle that tunnels quantum mechanically (the proton) is itself the order parameter.

Incidentally, in $\mathrm{SrTiO_3}$, it was discovered in 1999 (Itoh et al.) that $\mathrm{^{16}O}\to\mathrm{^{18}O}$ substitution changes a “quantum paraelectric that does not become ferroelectric even at absolute zero” into a “ferroelectric with $T_c\simeq25\ \mathrm{K}$.” It was precisely because the situation is so delicate, with the zero-point vibration just barely suppressing the transition, that a slight change in mass had an effect.

19.5 The Polarization Catastrophe and the Curie–Weiss Law

19.5.1 When the denominator becomes zero

Derivation: The polarization catastrophe

Let us look once more at the Clausius–Mossotti result \eqref{eq:19-eps-u}.

$$
\epsilon = \frac{1+2u}{1-u},\qquad u = \frac{4\pi}{3}N\alpha
$$
As $u$ approaches $1$, the numerator approaches $1+2 = 3$, while the denominator approaches $0$. Therefore

$$
\begin{equation}
\epsilon \simeq \frac{3}{1-\dfrac{4\pi}{3}N\alpha}\qquad (u\to1)
\label{eq:19-catastrophe}
\end{equation}
$$

∎ That is, $\epsilon\to\infty$ as $u\to1$. This is called the polarization catastrophe. (The $3$ in the numerator is not essential. Only the structure that “$1-u$ is in the denominator” matters.)

Physical Meaning: Runaway of positive feedback

$\epsilon\to\infty$ means that $P$ remains finite even for $E\to0$, that is, a spontaneous polarization appears. Following this process in equations, we obtain the following.

If there is a polarization $P$, a Lorentz field $\frac{4\pi}{3}P$ arises. That field polarizes the atoms and produces $\delta P = N\alpha\cdot\frac{4\pi}{3}P = uP$. This in turn creates a Lorentz field again, and so on; repeating this, the polarization in the absence of an external electric field becomes the geometric series

$$
P_{\text{tot}} = P_0\left(1 + u + u^2 + u^3+\cdots\right) = \frac{P_0}{1-u}
$$
For $u<1$ it converges to a finite value (paraelectric), and for $u\ge1$ it diverges (ferroelectric). The denominator of the Clausius–Mossotti formula is nothing other than the sum of this geometric series.

In other words, ferroelectricity is “the state in which the positive feedback by which dipoles help one another has overcome thermal fluctuations and short-range repulsion.” In Section 19.6, we restate this in the language of phonons.

19.5.2 Derivation of the Curie–Weiss law

Derivation: How $\epsilon = \dfrac{C}{T-T_c}$ arises

The polarizability $\alpha$ (or the number density $N$) depends on temperature. Therefore $u = \frac{4\pi}{3}N\alpha$ is also a function of temperature, $u(T)$.

Step 1: Define $T_c$ as the temperature at which $u(T)=1$. Suppose that $u(T_c)=1$ at some temperature $T_c$.

Step 2: Taylor-expand around $T_c$. In the neighborhood of $T_c$,

$$
u(T) = u(T_c) + \left(\frac{\dd u}{\dd T}\right)_{T_c}(T-T_c) + O\!\left((T-T_c)^2\right)
$$
Since $u$ decreases as the temperature rises ($N$ decreases through thermal expansion, and the alignment is destroyed by thermal fluctuations), $\dd u/\dd T < 0$. We therefore introduce the positive constant

$$
\beta \equiv -\left(\frac{\dd u}{\dd T}\right)_{T_c} > 0
$$
and, using $u(T_c)=1$, obtain

$$
u(T) \simeq 1 - \beta(T-T_c)
\qquad\Longrightarrow\qquad
1-u(T) \simeq \beta\,(T-T_c)
$$
Step 3: Substitute into Eq. \eqref{eq:19-catastrophe}.

$$
\begin{equation}
\epsilon(T) \simeq \frac{3}{\beta\,(T-T_c)} = \frac{C}{T-T_c},
\qquad C \equiv \frac{3}{\beta}
\label{eq:19-curie-weiss}
\end{equation}
$$

∎ This is the Curie–Weiss law. $C$ is called the Curie constant.

Note that only the first-order Taylor expansion has been used. The Curie–Weiss law does not depend on the detailed form of $u(T)$. It is an extremely universal result that follows only from the structure that “the denominator crosses zero” and the assumption that “the function is smooth around the zero.” This is precisely why the same form also appears from entirely different mechanisms (the soft mode of Section 19.6, the Landau expansion of Section 19.7, and the Weiss molecular field of Chapter 20).

Example 19.6: How precisely must $u$ approach $1$?

The Curie constant of $\mathrm{BaTiO_3}$ is $C = 1.7\times10^{5}\ \mathrm{K}$ and $T_c=393\ \mathrm{K}$ (here we regard the transition as second order, and assume that the temperature $T_c$ at which the dielectric constant diverges coincides with the actual transition temperature; the distinction between the two for a first-order transition is treated in Section 19.7). Find (a) $\epsilon$ at $T-T_c=10\ \mathrm{K}$, (b) the value of $1-u$ required to realize $\epsilon=10^4$, and (c) the value of $\beta$.

Solution.

(a) $\epsilon = \dfrac{1.7\times10^5}{10} = 1.7\times10^4$. Experimentally, too, $\epsilon\sim10^4$ is reached just above the transition point.

(b) From Eq. \eqref{eq:19-catastrophe},

$$
1-u = \frac{3}{\epsilon} = \frac{3}{10^4} = 3\times10^{-4}
$$
(c) $\beta = 3/C = 3/(1.7\times10^5) = 1.8\times10^{-5}\ \mathrm{K^{-1}}$. ∎

What these three numbers mean.

$u$ deviates from $1$ by only $0.0003$. That is, the quantity $\frac{4\pi}{3}N\alpha$ must agree with $\mathbf{1}$ to an accuracy of three parts in ten thousand.

$\beta = 1.8\times10^{-5}\ \mathrm{K^{-1}}$ means that even if the temperature is changed by $1\ \mathrm{K}$, $u$ moves by only $0.000018$. Nevertheless, $\epsilon$ changes dramatically.

Predicting $N\alpha$ by first-principles calculation to an accuracy of $0.03\%$ is practically impossible. Ferroelectricity is the “residue of an almost perfect cancellation between large quantities,” and this is the quantitative explanation of the “difficulty of prediction” described in Section 19.9.

Caution: Clausius–Mossotti does not give a “quantitative” explanation of ferroelectricity

The discussion so far explains beautifully why ferroelectricity can occur. However, it is insufficient in the following respects.

The Lorentz factor $\frac{4\pi}{3}$ can be used only for sites of cubic symmetry. The oxygen site of the perovskite is $4/mmm$, not cubic. The actual Lorentz factor differs from direction to direction.

Treating $\alpha$ as “a constant determined atom by atom” is an approximation. In a crystal, $\alpha$ itself depends on the surrounding structure.

Short-range repulsion is not included. In reality, when ions move, the repulsion due to the overlap of electron clouds increases sharply. The ferroelectric transition is determined by an almost perfect balance between the “long-range dipole interaction (which promotes polarization)” and the “short-range repulsion (which hinders polarization).” Clausius–Mossotti does not include the latter.

The correct framework is the lattice dynamics (Cochran's soft-mode theory) treated in Section 19.6. There, short-range and long-range forces are explicitly separated and combined into a single quantity, $\omega_{TO}^2$. Please regard Clausius–Mossotti as the “first sketch” of the road leading there.

19.6 The Soft Mode and the Lyddane–Sachs–Teller Relation

Here we reach the theoretical core of this chapter. The dielectric constant, a quantity of electromagnetism, and the phonon frequency, a quantity of mechanics, are tied together by a single equation. From that equation we learn that the true nature of the ferroelectric transition is “a certain phonon freezing out.”

19.6.1 Preparation — the macroscopic electric field differs between longitudinal and transverse waves

Derivation: $\EE_{\mathrm{TO}}=0$ and $\EE_{\mathrm{LO}}=-4\pi\PP$ from the Maxwell equations

In an optical mode of an ionic crystal, the positive and negative ions move in opposite directions, so the vibration itself creates a polarization wave $\PP\,e^{i(\qq\cdot\rr-\omega t)}$. Let us find the macroscopic electric field that this polarization produces. Since there is no free charge, the Maxwell equations are

$$
\nabla\cdot\DD = 0,\qquad \nabla\times\EE = -\frac{1}{c}\frac{\partial\bm{B}}{\partial t}
$$
For a plane wave $e^{i\qq\cdot\rr}$ we have $\nabla\to i\qq$, so the first equation becomes

$$
\qq\cdot\DD = 0
$$
The electric displacement is always a transverse wave. This is the starting point of everything that follows.

(a) Longitudinal (LO) case: $\PP\parallel\qq$. In this case $\DD = \EE+4\pi\PP$ is also parallel to $\qq$ ($\EE$ is the field produced by $\PP$, so it points along $\qq$). If $\qq\cdot\DD=0$ and $\DD\parallel\qq$, then $\DD$ itself must vanish:

$$
\DD = \EE + 4\pi\PP = 0
\qquad\Longrightarrow\qquad
\boxed{\ \EE_{\mathrm{LO}} = -4\pi\PP\ }
$$
A large depolarizing field arises. Physically, in a longitudinal wave the positive and negative charges form compressions and rarefactions along the propagation direction of the wave, and this charge-density wave produces a strong electric field.

(b) Transverse (TO) case: $\PP\perp\qq$. In this case $\DD\perp\qq$, and $\qq\cdot\DD=0$ is satisfied automatically. Since no condition is imposed on $\DD$, we need another equation.

We use the second equation (Faraday's law): $\qq\times\EE = \dfrac{\omega}{c}\bm{B}$. Here let us consider the limit in which retardation is neglected, that is, $cq\gg\omega$. Because the speed of light $c$ is overwhelmingly larger than the speed of sound, this limit is a good approximation as long as $q$ is even slightly large ($q\gg\omega/c$). Then the right-hand side is negligible compared with the left-hand side, and

$$
\qq\times\EE \simeq 0 \qquad\Longrightarrow\qquad \EE\parallel\qq
$$
In a transverse mode, however, symmetry requires that $\EE$ point in the same direction as $\PP$, that is, perpendicular to $\qq$. To be both parallel and perpendicular to $\qq$, we must have

$$
\boxed{\ \EE_{\mathrm{TO}} = 0\ }
$$
∎ A transverse optical mode is not accompanied by a macroscopic electric field. Therefore the TO mode vibrates under the “bare spring plus Lorentz field” alone.

(In the limit $q\to0$, that is, in the region $cq\sim\omega$, retardation becomes important, and photons and phonons hybridize to form polaritons. We treat this in Section 19.6.5.)

19.6.2 Solving the equation of motion to obtain $\epsilon(\omega)$

Derivation: The dielectric function $\epsilon(\omega)$ of an ionic crystal

Consider a unit cell consisting of two atoms. We first list the quantities to be used.

Symbol	Meaning	

$u = u_+-u_-$	relative displacement of the positive and negative ions in the unit cell (it has the dimension of length; it is different from the dimensionless parameter $u=\frac{4\pi}{3}N\alpha$ of Sections 19.3.1 and 19.5)	

$\mu$	reduced mass	

$e^*$	effective charge of the ion	

$\omega_0$	bare frequency due to short-range forces alone ($\mu\omega_0^2 = $ spring constant)	

$\alpha_e$	electronic polarizability per unit cell
