Repository: Mochizuki-TUS/mochizuki-tus.github.io

# 東京理科大学 望月研究室 WEBSITE (https://mochizuki-tus.github.io)
Webpage of Mochizuki research group at Tokyo University of Science

File: SSP_Textbook_EN/ch34_ir_raman.html (part 2 of 5)
Chapter 34 Infrared and Raman Spectroscopy — Introduction to Solid-State Physics
For molecules without an inversion center, this constraint does not exist. The three vibrations of H2O (bent, point group $C_{2v}$)—the symmetric stretch $\nu_1$ ($3657\,\mathrm{cm^{-1}}$), the bending mode $\nu_2$ ($1595\,\mathrm{cm^{-1}}$), and the antisymmetric stretch $\nu_3$ ($3756\,\mathrm{cm^{-1}}$)—all change both the dipole moment and the polarizability at first order in $Q$, so all three are both infrared-active and Raman-active (we confirm this by group theory in Section 34.3.2).

Example 34.4: What if a line at the same frequency appears in both infrared and Raman spectra?

We measured the infrared and Raman spectra of an unknown crystal and found that a line appears in both at $480\,\mathrm{cm^{-1}}$ (they coincide within the linewidth). What can we say about this crystal? Conversely, what can we say if the line positions do not overlap at all between infrared and Raman?

Solution. That a single line at the same frequency appears in both means that one mode is both infrared-active and Raman-active. Taking the contrapositive of the mutual exclusion rule gives: “if there is a mode that is both infrared-active and Raman-active, there is no inversion center.” We therefore conclude that this crystal lacks an inversion center (it is noncentrosymmetric). However, the possibility remains that two different modes happen to have nearby frequencies, so we need to confirm whether they are the same mode by checking the polarization dependence (Section 34.5) or the temperature change.

Conversely, the absence of overlapping lines is not evidence of centrosymmetry (even without an inversion center, many modes appear strongly in only one of the two). ∎ Since noncentrosymmetry is a prerequisite for piezoelectricity and second-harmonic generation (Chapter 26, Section 26.1), this check gives a clue to the symmetry of a new material.

Caution: What the classical theory does not tell us

In Eq. \eqref{eq:34-sideband} of the classical theory, the amplitudes of the Stokes and anti-Stokes lines are equal. In reality, however, even for Si at room temperature the anti-Stokes line is only about 1/10 of the Stokes line, and at low temperatures it almost disappears. Moreover, the intensity of infrared absorption and the “overtone” that appears weakly at twice the frequency are also hard to explain with the classical theory. These are explained by the quantization of the vibrational energy (Sections 34.6–34.7).

34.3 Group-Theoretical Analysis I — Normal Modes of Molecules

The classical criterion of Section 34.2 is easy to use when the shape of the vibration can be pictured, as for CO2. But once the number of atoms grows to 5 or 10, even imagining the shape of the vibrations becomes difficult. With group theory, we can determine how many vibrations there are and which of them are visible in infrared and Raman spectra by calculation with the character table alone, without knowing the shapes of the vibrations. We learned the procedure in Chapter 10, Sections 10.6–10.7, so here we review the key points and work through four examples, including molecules not treated in Chapter 10.

34.3.1 Review of the procedure

Procedure: Classifying molecular vibrations and determining their activity

Determine the point group. Count all the symmetry operations from the shape of the molecule and determine the point group (Chapter 4).

Find the character of the representation $\Gamma_{3N}$ of all displacements. The character of the representation spanned by the $3N$ displacements of $N$ atoms is given by the following formula (Chapter 10, Section 10.6.1): multiply the number of atoms left unshifted $N_R$ by the operation $R$ by the contribution per atom, $\Tr R=\pm1+2\cos\theta$ ($+$ for a proper rotation, $-$ for an improper rotation such as a reflection or inversion; $\theta$ is the rotation angle).
$$\chi_{3N}(R)=N_R\,(\pm1+2\cos\theta)$$

Reduce into irreducible representations. Use the reduction formula (Chapter 8, Section 8.8) $a(\Gamma_i)=\dfrac1h\sum_R\chi^{(i)}(R)^*\chi_{3N}(R)$ ($h$ is the order of the group; operations in the same class are grouped together and multiplied by the number of elements in the class).

Subtract translations and rotations. The translation $\Gamma_{\rm trans}$ is the same representation as $x,y,z$, and the rotation $\Gamma_{\rm rot}$ is the same representation as $R_x,R_y,R_z$ (the right-hand columns of the character table). What remains is the vibration $\Gamma_{\rm vib}$, whose dimension is $3N-6$ for a nonlinear molecule and $3N-5$ for a linear molecule.

Determine the activity. Look at the right-hand columns of the character table. If a component of $\Gamma_{\rm vib}$ is the same irreducible representation as any of $x,y,z$, it is infrared-active; if it is the same irreducible representation as any of the quadratic forms $x^2,y^2,z^2,xy,yz,zx$ (or a linear combination of them), it is Raman-active; if it is neither, it is silent (the criterion of Chapter 10, Section 10.7.1).

The meaning of the formula in Step 2 was derived in Chapter 10, Section 10.6.1. If atom $A$ is moved to a different atom by $R$, the displacement of that atom goes into an off-diagonal block of the representation matrix and does not contribute to the trace (the character). Only an atom that is not moved contributes, and only by the amount obtained by rotating its own displacement vector by $R$ (the trace of the $3\times3$ rotation matrix). The reason for Step 5 (why $x,y,z$ and the quadratic forms) will be derived from the matrix elements of quantum theory in Sections 34.6 and 34.7. Here we first use it as a decision rule.

Math Tool: Four steps for determining activity by group theory (so that this chapter can be followed on its own)

We summarize the procedure above once more, restricting ourselves to the computational work. All the tools used were learned in Chapters 8–10, and the parentheses indicate where to review them.

Count the atoms unshifted by the symmetry operations. Choose one operation from each class of the point group and count the number $N_R$ of atoms that return to their own positions under that operation (in a crystal, differences by lattice translations are ignored; Section 34.4).

Construct the character of the reducible representation. $\chi(R)=N_R\,(\pm1+2\cos\theta)$. Here $\pm1+2\cos\theta$ is the trace of the matrix that rotates the three displacements $(x,y,z)$ of a single atom; it is $+$ for a proper rotation and $-$ for a reflection, inversion, or rotoreflection (Table 10.4 in Chapter 10, Section 10.6).

Reduce into irreducible representations. Multiply each row of the character table (how to construct it: Chapter 8, Sections 8.5–8.7; Mulliken symbols: Section 8.9) by $\chi$, with the number of elements in each class as a weight, and divide by the order $h$: $a(\Gamma_i)=\frac1h\sum_R\chi^{(i)}(R)^*\chi(R)$ (Chapter 8, Section 8.8). Check the result by confirming that the sum of the dimensions is $3N$ ($3s$ for a crystal).

Read the activity from the bases $x,y,z$ and the quadratic forms. The right-hand two columns of the character table (Chapter 9, Section 9.7) list the linear forms ($x,y,z$) and quadratic forms ($x^2,xy,\dots$) belonging to each irreducible representation. Among the irreducible representations remaining after subtracting the translations (and, for molecules, the rotations), those found in the column of linear forms are infrared-active, those found in the column of quadratic forms are Raman-active, and those found in neither are silent. This rule comes from the direct-product selection rule (Theorem 10.3 in Chapter 10, Section 10.4), and we will derive it in Sections 34.6.4 and 34.7.2.

If we want to know the shape of the vibration itself (which atom moves in which direction), we apply the projection operator (Chapter 9, Section 9.3) to the atomic displacements and construct the sets of displacements belonging to each irreducible representation (symmetry coordinates). The arrows in Figures 34.7 and 34.12 of this chapter depict the shapes obtained in this way.

Why do infrared and Raman activity become mutually exclusive when there is an inversion center (the mutual exclusion rule)?

The inversion $i$ is $(x,y,z)\to(-x,-y,-z)$. The linear forms $x,y,z$ change sign (odd, $u$). The quadratic forms $x^2,xy,\dots$ are unchanged because the two signs cancel (even, $g$). Therefore, in a point group containing the inversion, the irreducible representations to which $x,y,z$ belong are all $u$, and those to which the quadratic forms belong are all $g$, so no irreducible representation appears in both columns at the same time. A single mode cannot be both infrared-active (in the column of linear forms) and Raman-active (in the column of quadratic forms).

Restated in physical terms: the dipole moment $\bm\mu$ that matters in the infrared is a vector made of “position × charge,” so it changes sign under inversion (odd). The polarizability $\alpha_{\rho\sigma}$ that matters in Raman scattering is “dipole ÷ electric field,” in which both numerator and denominator change sign, so it is unchanged under inversion (even). A vibration that is even ($g$) under inversion cannot change the odd quantity $\bm\mu$ to first order, and a vibration that is odd ($u$) cannot change the even quantity $\alpha$ to first order (Section 34.2.4). This is the content of Theorem 10.4 in Chapter 10, Section 10.7.

Notation: Mulliken symbols and $T$/$F$

Irreducible representations are named by Mulliken symbols (Chapter 8, Section 8.9): $A$ and $B$ for one-dimensional, $E$ for two-dimensional, and $T$ for three-dimensional ones. In the spectroscopic literature (especially classical textbooks on molecular vibrations), a three-dimensional representation is often written $F$. $T_2$ and $F_2$, and $T_{2g}$ and $F_{2g}$, are the same thing. This book uses $T$. Also, the symbol $E$ is used with two meanings: the identity operation (a column of the character table) and a two-dimensional representation (a row) (the caution in Chapter 8, Section 8.9).

34.3.2 H2O ($C_{2v}$) — all three modes are active in both

This was worked out completely in Chapter 10, Example 10.9. We also use the same coordinate convention as in Chapter 10: the $C_2$ axis is the $z$ axis, and the molecule is placed in the $xz$ plane. Under the operations $E$, $C_2(z)$, $\sigma_v(xz)$, and $\sigma_v'(yz)$, the numbers of unshifted atoms are 3, 1, 3, and 1, and $\Tr R$ is $3,-1,1,1$, so

$$
\chi_{3N}=(3\cdot3,\ 1\cdot(-1),\ 3\cdot1,\ 1\cdot1)=(9,\,-1,\,3,\,1)
$$
Reduction gives $\Gamma_{3N}=3A_1\oplus A_2\oplus3B_1\oplus2B_2$. Subtracting the translation $A_1(z)\oplus B_1(x)\oplus B_2(y)$ and the rotation $A_2(R_z)\oplus B_1(R_y)\oplus B_2(R_x)$ gives

$$
\Gamma_{\rm vib}(\mathrm{H_2O})=2A_1\oplus B_1
$$
(in the convention in which the molecule is placed in the $yz$ plane, it becomes $2A_1\oplus B_2$; see the caution in Chapter 10). In the right-hand columns of the character table of $C_{2v}$ (Table 10.5 in Chapter 10), $A_1$ has $z$ and $x^2,y^2,z^2$, and $B_1$ has $x$ and $xz$. Therefore

$\nu_1$ (symmetric stretch, $A_1$, $3657\,\mathrm{cm^{-1}}$) and $\nu_2$ (bending, $A_1$, $1595\,\mathrm{cm^{-1}}$): infrared-active (the dipole moment changes in the $z$ direction, that is, along the $C_2$ axis) and Raman-active.

$\nu_3$ (antisymmetric stretch, $B_1$, $3756\,\mathrm{cm^{-1}}$): infrared-active (the dipole moment changes in the $x$ direction, that is, in the molecular plane perpendicular to the $C_2$ axis) and Raman-active ($\alpha_{xz}$ changes).

Group theory tells us not only the activity but also in which direction the dipole moment oscillates. For an $A_1$ mode only the $z$ component changes, and for a $B_1$ mode only the $x$ component changes. This can be confirmed with the arrows in Figure 34.7(a). The infrared spectrum of liquid water is greatly broadened by hydrogen bonding, but in gaseous water vapor all three lines are observed.

Figure 34.7: (a) The three normal modes of H2O (maroon is O, gray is H). The red arrows are the atomic displacements (at one instant; they reverse after half a period), and the green arrows are the resulting dipole change $\Delta\bm\mu$. For the $A_1$ modes $\Delta\bm\mu$ lies along the $C_2$ axis ($z$), and for the $B_1$ mode it lies in the molecular plane, perpendicular to the $C_2$ axis ($x$). (b) The four normal modes of BF3 (black is B, green is F; for the twofold degenerate $E'$ modes, only one of the two components is drawn). The wavenumbers are approximate values (in $\mathrm{cm^{-1}}$) for gaseous $^{11}\mathrm{BF_3}$. The lengths of the arrows are exaggerated, and the condition that the center of mass does not move is not drawn strictly.

34.3.3 CO2 ($D_{\infty h}$) — Counting by descending to a subgroup

The point group $D_{\infty h}$ of a linear molecule is an infinite group that contains rotations by an arbitrary angle $\phi$ about the molecular axis. The sum in the reduction formula becomes an integral, which is tedious to evaluate by hand. In practice, therefore, we count in a finite subgroup of $D_{\infty h}$, namely $D_{2h}$ (the group with the molecular axis as the $z$ axis, three twofold axes along $x$, $y$ and $z$, and inversion, of order 8), and at the end return to the labels of $D_{\infty h}$.

Example 34.5: Counting the vibrations of CO2 in $D_{2h}$

Reduce $\Gamma_{3N}$ of CO2 (molecular axis $z$, C at the origin) into irreducible representations of $D_{2h}$, and find the irreducible representations of the vibrations. Descending to $D_{2h}$, the irreducible representations of $D_{\infty h}$ become $\sigma_g^+\to A_g$, $\sigma_u^+\to B_{1u}$, $\pi_g\to B_{2g}\oplus B_{3g}$, $\pi_u\to B_{2u}\oplus B_{3u}$.

Solution. The character table of $D_{2h}$ is as follows (each class has one element).

Table 34.2: Character table of $D_{2h}$
$D_{2h}$	$E$	$C_2(z)$	$C_2(y)$	$C_2(x)$	$i$	$\sigma(xy)$	$\sigma(xz)$	$\sigma(yz)$	Linear	Quadratic	

$A_g$	1	1	1	1	1	1	1	1		$x^2,y^2,z^2$	

$B_{1g}$	1	1	$-1$	$-1$	1	1	$-1$	$-1$	$R_z$	$xy$	

$B_{2g}$	1	$-1$	1	$-1$	1	$-1$	1	$-1$	$R_y$	$xz$	

$B_{3g}$	1	$-1$	$-1$	1	1	$-1$	$-1$	1	$R_x$	$yz$	

$A_u$	1	1	1	1	$-1$	$-1$	$-1$	$-1$			

$B_{1u}$	1	1	$-1$	$-1$	$-1$	$-1$	1	1	$z$		

$B_{2u}$	1	$-1$	1	$-1$	$-1$	1	$-1$	1	$y$		

$B_{3u}$	1	$-1$	$-1$	1	$-1$	1	1	$-1$	$x$		

$\chi_{3N}$. All three atoms lie on the $z$ axis, so under the operations that contain the $z$ axis ($E$, $C_2(z)$, $\sigma(xz)$, $\sigma(yz)$) none of the three atoms moves. Under $C_2(x)$, $C_2(y)$, $i$, and $\sigma(xy)$ the two O atoms are interchanged and only C stays fixed. Since $\Tr R$ is $E{:}\,3$, $C_2{:}\,-1$, $i{:}\,-3$, $\sigma{:}\,1$, we have

$$
\begin{aligned}\chi_{3N}&=(3\cdot3,\ 3\cdot(-1),\ 1\cdot(-1),\ 1\cdot(-1),\ 1\cdot(-3),\ 1\cdot1,\ 3\cdot1,\ 3\cdot1)\\&=(9,\,-3,\,-1,\,-1,\,-3,\,1,\,3,\,3)\end{aligned}
$$
Reduction. Here $h=8$; we multiply each row by $\chi_{3N}$, add up the products, and divide by 8.

$$
\begin{aligned}
a(A_g)&=\tfrac18(9-3-1-1-3+1+3+3)=1,\\
a(B_{1g})&=\tfrac18(9-3+1+1-3+1-3-3)=0,\\
a(B_{2g})&=\tfrac18(9+3-1+1-3-1+3-3)=1,\\
a(B_{3g})&=\tfrac18(9+3+1-1-3-1-3+3)=1,\\
a(A_u)&=\tfrac18(9-3-1-1+3-1-3-3)=0,\\
a(B_{1u})&=\tfrac18(9-3+1+1+3-1+3+3)=2,\\
a(B_{2u})&=\tfrac18(9+3-1+1+3+1-3+3)=2,\\
a(B_{3u})&=\tfrac18(9+3+1-1+3+1+3-3)=2.
\end{aligned}
$$
Check: $1+1+1+2+2+2=9=3N$ ✓. Hence $\Gamma_{3N}=A_g\oplus B_{2g}\oplus B_{3g}\oplus2B_{1u}\oplus2B_{2u}\oplus2B_{3u}$.

Subtracting translations and rotations. The translations are $B_{1u}(z)\oplus B_{2u}(y)\oplus B_{3u}(x)$. For a linear molecule, the rotation $R_z$ about the molecular axis does not move any atom, so it is not counted as a degree of freedom; there are only two rotations, $B_{2g}(R_y)\oplus B_{3g}(R_x)$. Subtracting them gives

$$
\Gamma_{\rm vib}=A_g\oplus B_{1u}\oplus B_{2u}\oplus B_{3u}\quad(\text{dimension }4=3N-5\ ✓)
$$
Returning to $D_{\infty h}$. The correspondence stated in the problem can be seen by looking at the basis functions. In $D_{\infty h}$, $\sigma_u^+$ has the basis $z$, $\pi_u$ has $(x,y)$, $\sigma_g^+$ has $x^2+y^2$ and $z^2$, and $\pi_g$ has $(xz,yz)$. Looking up in Table 34.2 the irreducible representations of $D_{2h}$ to which the same functions belong, we find $z\to B_{1u}$, $x\to B_{3u}$, $y\to B_{2u}$, $x^2,y^2,z^2\to A_g$, $xz\to B_{2g}$, and $yz\to B_{3g}$. Descending to a subgroup does not change the functions, so $\sigma_u^+\to B_{1u}$, $\pi_u\to B_{2u}\oplus B_{3u}$ (the two-dimensional representation splits into the two one-dimensional representations of $x$ and $y$), $\sigma_g^+\to A_g$, and $\pi_g\to B_{2g}\oplus B_{3g}$. Reading these in the opposite direction, $A_g\to\sigma_g^+$, $B_{1u}\to\sigma_u^+$, and $B_{2u}\oplus B_{3u}\to\pi_u$, so

$$
\Gamma_{\rm vib}(\mathrm{CO_2})=\sigma_g^+\oplus\sigma_u^+\oplus\pi_u
$$
∎ This agrees with the result of Example 10.12 in Chapter 10. Since $\sigma_g^+$ ($\nu_1$) transforms like the quadratic forms $x^2+y^2$ and $z^2$, it is Raman-active; $\sigma_u^+$ ($\nu_3$) transforms like $z$ and $\pi_u$ ($\nu_2$) like $(x,y)$, so they are infrared-active. The same conclusion as the pictorial argument of Section 34.2 (Figure 34.5) has been obtained without drawing the shapes.

34.3.4 CH4 ($T_d$) and BF3 ($D_{3h}$)

CH4. In Example 10.10 of Chapter 10 we derived $\Gamma_{\rm vib}(\mathrm{CH_4})=A_1\oplus E\oplus2T_2$. In the character table of $T_d$, $(x,y,z)\to T_2$, $x^2+y^2+z^2\to A_1$, $(2z^2-x^2-y^2,\ x^2-y^2)\to E$, and $(xy,yz,zx)\to T_2$ (Example 10.11 in Chapter 10). Hence $A_1$ ($\nu_1$, $2917\,\mathrm{cm^{-1}}$) and $E$ ($\nu_2$, $1534\,\mathrm{cm^{-1}}$) are active in Raman scattering only, while the two $T_2$ modes ($\nu_3$, $3019\,\mathrm{cm^{-1}}$; $\nu_4$, $1306\,\mathrm{cm^{-1}}$) are active in both infrared absorption and Raman scattering. Because $T_d$ has no inversion center, there is no contradiction in $T_2$ being active in both. The shapes of the four vibrations are drawn in Figure 34.8. In $A_1$ and $E$, only the H atoms move symmetrically while C stays at rest, so no dipole arises; in $T_2$, C is displaced relative to the set of H atoms, so the dipole changes. The picture shows that the classical criteria of Section 34.2 (whether the dipole changes, whether the polarizability changes) agree with the group-theoretical conclusion.

Figure 34.8: Schematic of the four normal modes of CH4 (point group $T_d$) (black is C, gray is H; the H atoms drawn larger are in front of the plane of the page; the arrow lengths are exaggerated, and the fact that the center of mass does not move is not drawn strictly). In the totally symmetric stretch of $A_1$, the four C–H bonds stretch and contract together, and the symmetry of the shape does not change (the dipole remains 0 and the magnitude of the polarizability changes → Raman only). In the $E$ bending mode, of the H–C–H angles, two opposite ones open and the remaining ones close (the dipole remains 0 and the shape of the polarizability changes → Raman only). In the two $T_2$ modes, C (upward arrow) and H move in opposite directions, so the dipole changes (green) and the polarizability changes at the same time. Because $T_d$ has no inversion center, $T_2$ is active in both infrared absorption and Raman scattering. Of the three components $x,y,z$ of the threefold-degenerate $T_2$, only the $z$ component is drawn.

BF3. We now count the modes of the planar triangular molecule treated in Exercise 10.3 of Chapter 10. The character table of the point group $D_{3h}$ (of order 12) is as follows (the $C_3$ axis is taken as $z$, and the molecule lies in the $xy$ plane; the $C_2'$ axes lie along the B–F bonds).

Table 34.3: Character table of $D_{3h}$
$D_{3h}$	$E$	$2C_3$	$3C_2'$	$\sigma_h$	$2S_3$	$3\sigma_v$	Linear	Quadratic	

$A_1'$	1	1	1	1	1	1		$x^2+y^2,\ z^2$	

$A_2'$	1	1	$-1$	1	1	$-1$	$R_z$		

$E'$	2	$-1$	0	2	$-1$	0	$(x,y)$	$(x^2-y^2,\ xy)$	

$A_1''$	1	1	1	$-1$	$-1$	$-1$			

$A_2''$	1	1	$-1$	$-1$	$-1$	1	$z$		

$E''$	2	$-1$	0	$-2$	1	0	$(R_x,R_y)$	$(xz,\ yz)$	

Example 34.6: Classification and activity of the vibrations of BF3

Find $\Gamma_{\rm vib}$ of BF3 and determine which modes are infrared-active and which are Raman-active. Explain why some modes are incompatible between infrared and Raman even though $D_{3h}$ lacks an inversion center.

Solution. The number of unshifted atoms $N_R$ is 4 for $E$ (all of them), 1 for $C_3$ (B only), 2 for $C_2'$ (B and the F on its axis), 4 for $\sigma_h$ (all lie in the molecular plane), 1 for $S_3$ (B), and 2 for $\sigma_v$ (B and the F in its plane). Since $\Tr R$ is $E{:}\,3$, $C_3{:}\,1+2\cos120^\circ=0$, $C_2{:}\,-1$, $\sigma{:}\,1$, $S_3{:}\,-1+2\cos120^\circ=-2$,

$$
\chi_{3N}=(4\cdot3,\ 1\cdot0,\ 2\cdot(-1),\ 4\cdot1,\ 1\cdot(-2),\ 2\cdot1)=(12,\,0,\,-2,\,4,\,-2,\,2)
$$
We multiply by the numbers of elements in the classes $(1,2,3,1,2,3)$ and reduce ($h=12$).

$$
\begin{aligned}
a(A_1')&=\tfrac1{12}\bigl[12+0+3(1)(-2)+4+2(1)(-2)+3(1)(2)\bigr]=\tfrac{12-6+4-4+6}{12}=1,\\
a(A_2')&=\tfrac1{12}\bigl[12+0+3(-1)(-2)+4+2(1)(-2)+3(-1)(2)\bigr]=\tfrac{12+6+4-4-6}{12}=1,\\
a(E')&=\tfrac1{12}\bigl[2\cdot12+0+0+2\cdot4+2(-1)(-2)+0\bigr]=\tfrac{24+8+4}{12}=3,\\
a(A_1'')&=\tfrac1{12}\bigl[12+0+3(1)(-2)-4+2(-1)(-2)+3(-1)(2)\bigr]=\tfrac{12-6-4+4-6}{12}=0,\\
a(A_2'')&=\tfrac1{12}\bigl[12+0+3(-1)(-2)-4+2(-1)(-2)+3(1)(2)\bigr]=\tfrac{12+6-4+4+6}{12}=2,\\
a(E'')&=\tfrac1{12}\bigl[2\cdot12+0+0-2\cdot4+2(1)(-2)+0\bigr]=\tfrac{24-8-4}{12}=1.
\end{aligned}
$$
Check: $1+1+2\times3+2+2\times1=12$ ✓. Subtracting the translations $E'\oplus A_2''$ and the rotations $A_2'\oplus E''$, we obtain

$$
\Gamma_{\rm vib}(\mathrm{BF_3})=A_1'\oplus A_2''\oplus2E'\quad(\text{dimension }1+1+4=6=3N-6\ ✓)
$$
From the right-hand columns of Table 34.3: $A_1'$ ($\nu_1$, totally symmetric stretch) is Raman-active only; $A_2''$ ($\nu_2$, out-of-plane bending) transforms like $z$, so it is infrared-active only; the two $E'$ modes ($\nu_3$, $\nu_4$) transform like both $(x,y)$ and $(x^2-y^2,xy)$, so they are active in both.

The reason that $A_1'$ and $A_2''$ are seen in only one of the two spectroscopies, even though there is no inversion center, is that $\sigma_h$ plays the role of the inversion. The coordinate $z$ changes sign under $\sigma_h$ ($''$), whereas the quadratic forms $x^2+y^2$ and $z^2$ do not ($'$). A vibration that is antisymmetric with respect to $\sigma_h$ ($''$) cannot belong to the same representation as a quadratic form. However, $(x,y)$ and $(x^2-y^2,xy)$ are both symmetric with respect to $\sigma_h$ ($'$), so $E'$ can be active in both. ∎ The mutual exclusion rule is the theorem that “if there is an inversion center, the two spectra are always exclusive”; what happens when there is no inversion center cannot be known until one looks at the individual character table.

34.3.5 Comparison with measurements

Table 34.4: Irreducible representations and activities of the normal modes of molecules, and measured wavenumbers (gas, $\mathrm{cm^{-1}}$, approximate; IR = infrared-active, R = Raman-active)
Molecule (point group)	Mode	Irreducible representation	Nature of the vibration	Wavenumber	IR	R	

CO2 ($D_{\infty h}$)	$\nu_1$	$\sigma_g^+$	symmetric stretch	1388	—	○	

$\nu_2$	$\pi_u$	bending (twofold)	667	○	—	

$\nu_3$	$\sigma_u^+$	antisymmetric stretch	2349	○	—	

H2O ($C_{2v}$)	$\nu_1$	$A_1$	symmetric stretch	3657	○	○	

$\nu_2$	$A_1$	bending	1595	○	○	

$\nu_3$	$B_1$	antisymmetric stretch	3756	○	○	

CH4 ($T_d$)	$\nu_1$	$A_1$	totally symmetric stretch	2917	—	○	

$\nu_2$	$E$	bending (twofold)	1534	—	○	

$\nu_3$	$T_2$	antisymmetric stretch (threefold)	3019	○	○	

$\nu_4$	$T_2$	bending (threefold)	1306	○	○	

$^{11}$BF3 ($D_{3h}$)	$\nu_1$	$A_1'$	totally symmetric stretch	886	—	○	

$\nu_2$	$A_2''$	out-of-plane bending	691	○	—	

$\nu_3$	$E'$	antisymmetric stretch (twofold)	1454	○	○	

$\nu_4$	$E'$	in-plane bending (twofold)	480	○	○	

The predictions of Table 34.4 agree well with the measurements. In real spectra, however, weak lines also appear. For example, in the Raman spectrum of CO2, two lines, at $1388$ and $1285\,\mathrm{cm^{-1}}$, appear at the position of $\nu_1$. The overtone of $\nu_2$ (near $2\times667=1334\,\mathrm{cm^{-1}}$; $\pi_u\otimes\pi_u$ contains $\sigma_g^+$) has the same symmetry as $\nu_1$ and a nearby frequency, so the two mix through anharmonicity and repel each other, splitting into two lines (Fermi resonance; the reason the overtone appears weakly is given in Section 34.6.4).

Why? Totally symmetric modes are always Raman-active

The spherically symmetric quadratic form $x^2+y^2+z^2$ is unchanged by any rotation or reflection, so in every point group it belongs to the totally symmetric representation ($A_1$, $A_{1g}$, $A_1'$, $\sigma_g^+$, and so on). Therefore a totally symmetric vibration is always Raman-active (it is infrared-active only in a polar point group such as $C_{nv}$, in which one of $x,y,z$ is totally symmetric). A totally symmetric mode is a “breathing” vibration that changes the size of the molecule, and its Raman line preserves the polarization (Section 34.5.4).

34.4 Group-Theoretical Analysis II — Phonons in Crystals

The procedure for molecules can be used almost unchanged for crystals. There are only two differences. First, as we saw in Section 34.1.5, only phonons at the $\Gamma$ point ($\qq=0$) are seen in first-order infrared and Raman spectra, so we need to consider only the displacements of the atoms in the unit cell (at $\qq=0$, the atoms of all unit cells move in the same phase). Second, the symmetry operations of a crystal include translations. A mode at the $\Gamma$ point is unchanged by lattice translations, so translations may be regarded as the “do-nothing operation,” and what remains is the classification of the space-group operations modulo lattice translations, that is, the factor group (the group of cosets obtained by dividing the space group by the translation group). The factor group is isomorphic to the point group of the crystal, and the character table of the point group can be used as it is (Chapter 11, Section 11.9). This method is called factor-group analysis.

34.4.1 Procedure — from the mechanical representation to the classification of optical modes

Following Chapter 11 of this book, we write $s$ for the number of atoms in the primitive cell. The number of degrees of freedom of the displacements at the $\Gamma$ point is $3s$, and the representation they span is called the mechanical representation $\Gamma_{\rm mech}$ (the same as $\Gamma^{\rm lat}$ of Chapter 11).

Procedure: Factor-group analysis of $\Gamma$-point phonons

Read off the crystal structure. Determine the space group (number and symbol), the atoms of the primitive cell and their Wyckoff positions (Appendix B, Section B.2), and the point group of the crystal.

Count the “unmoved” atoms for each operation. For an operation $\{R|\bm\tau\}$ of the space group ($R$ is a rotation, and $\bm\tau$ is a fractional translation, which is nonzero for screw axes and glide planes), if an atom $\rr$ is mapped to $R\rr+\bm\tau=\rr+\bm t$ ($\bm t$ is a lattice vector), we count that atom as “unmoved.” The difference by a translation is not taken into account. Denote this number by $N_R$.

Character of the mechanical representation. $\chi_{\rm mech}(R)=N_R\,\Tr R=N_R(\pm1+2\cos\theta)$ (the same as for molecules).

Reduce into irreducible representations. Decompose $\Gamma_{\rm mech}$ using the character table of the point group. The sum of the dimensions is $3s$.

Subtract the acoustic modes. The acoustic modes at $\qq=0$ are translations of the whole crystal, so they belong to the same representation as $x,y,z$ ($\Gamma_{\rm acoustic}=\Gamma_{\rm vec}$, Chapter 11, Section 11.9). $\Gamma_{\rm opt}=\Gamma_{\rm mech}\ominus\Gamma_{\rm vec}$ ($3s-3$ dimensions). For crystals, rotations are not subtracted (a rotation of the whole crystal is not a degree of freedom of a vibration at $\qq=0$).

Classify. Using the right-hand columns of the character table, divide each irreducible representation of the optical modes into infrared-active (the same as $x,y,z$), Raman-active (the same as the quadratic forms), and silent (neither). An infrared-active mode is a polar mode and splits into LO and TO (Chapter 32, Section 32.1).

Figure 34.9: Flow of factor-group analysis. It differs from the procedure for molecules (Section 34.3.1) in two respects: (i) the unmoved atoms are counted “ignoring differences by lattice translations,” and (ii) only the three acoustic modes (translations) are subtracted, and rotations are not.

Caution: Crystals with screw axes and glide planes

When the space group is nonsymmorphic (Chapter 11, Section 11.8), there are operations that carry a fractional translation $\bm\tau$ even if the rotational part is the same (the inversion $\{i|\bm\tau\}$ of the diamond structure, the $6_3$ screw axis of wurtzite, the $4_2$ screw axis of rutile, and so on). For such operations, an atom is often mapped to an atom of a different sublattice, and that atom is counted as “moved.” If one ignores the fractional translation and counts using only the point-group operations, the answer will be wrong.

34.4.2 Diamond structure (Si, diamond) — Raman only

In Chapter 11, Section 11.9, we worked out the $\Gamma$ point of Si completely. We recapitulate the main points. The space group is $Fd\bar3m$ (No. 227), the point group is $O_h$, and $s=2$ (A at the origin and B at $\tfrac a4(1,1,1)$). Of the 48 operations of $O_h$, the 24 belonging to $T_d$ ($E$, $8C_3$, $3C_2$, $6S_4$, $6\sigma_d$) contain no fractional translation and move neither A nor B ($N_R=2$). The remaining 24 (the inversion $i$ and so on) have the form $\{R|\tfrac a4(1,1,1)\}$ and interchange A and B ($N_R=0$). Therefore

$$
\chi_{\rm mech}:\ E{:}\,6,\ 8C_3{:}\,0,\ 3C_2{:}\,-2,\ 6S_4{:}\,-2,\ 6\sigma_d{:}\,2,\ \text{the other 5 classes}{:}\,0
\quad\Longrightarrow\quad
\Gamma_{\rm mech}=T_{1u}\oplus T_{2g}
$$
(the result of Chapter 11, Section 11.9). Since $T_{1u}$ is the same representation as $(x,y,z)$, it is the acoustic mode, and the remaining optical mode is

$$
\begin{equation}
\Gamma_{\rm opt}(\text{diamond structure})=T_{2g}\quad(\text{threefold degenerate; Raman active, infrared inactive})
\label{eq:34-diamond}
\end{equation}
$$

The quadratic forms of $O_h$ transform as $x^2+y^2+z^2\to A_{1g}$, $(2z^2-x^2-y^2,\,x^2-y^2)\to E_g$, $(xy,yz,zx)\to T_{2g}$, so $T_{2g}$ is Raman-active. Because it is $g$, it is infrared-inactive (the mutual exclusion rule). The Raman line of Si (about $520\,\mathrm{cm^{-1}}$ at room temperature), that of Ge (about $300\,\mathrm{cm^{-1}}$), and that of diamond ($1332\,\mathrm{cm^{-1}}$) are all this $T_{2g}$ mode. Figure 34.10(a) depicts this mode. The two sublattices move in opposite directions, and when we invert about the midpoint of the bond (the inversion center), the displacement of A is carried to the displacement of B's position in the opposite direction. This is the original mode itself, so it is even ($g$) under inversion.

Example 34.7: Optical mode of the diamond structure and the ratio of frequencies

(1) Show, using the displacements of the two atoms as in Figure 34.10(a), that the optical mode of the diamond structure is even under inversion. (2) From the ratio of the optical-phonon frequencies of diamond ($1332\,\mathrm{cm^{-1}}$) and Si ($520\,\mathrm{cm^{-1}}$), estimate the ratio of the nearest-neighbor spring constants $K_{\rm C}/K_{\rm Si}$. Take the frequency of the optical mode to be $\omega_v=\sqrt{2K/M_r}$ (the formula for the $\Gamma$ point of the diatomic chain; Chapter 13, Section 13.6; $M_r=M/2$ is the reduced mass of two identical atoms). The atomic weights of C and Si are $12.01$ and $28.09$.

Solution. (1) Let the displacement of A (the origin) be $\uu$ and that of B ($\bm d=\tfrac a4(1,1,1)$) be $-\uu$. The inversion center is at the midpoint of the bond, $\bm d/2$. The inversion about the midpoint changes the position as $\rr\to\bm d-\rr$ and the displacement vector as $\uu\to-\uu$. A ($\rr=0$) is carried to the position of B ($\bm d$), and its displacement becomes $-\uu$. B is carried to the position of A, and its displacement becomes $-(-\uu)=\uu$. The configuration after inversion is “$\uu$ at A and $-\uu$ at B,” the same as the original. Therefore this mode has inversion eigenvalue $+1$, that is, it is $g$.

(2) Since $\omega_v\propto\sqrt{K/M}$, we have $K\propto M\omega_v^2$. Taking the ratio,

$$
\frac{K_{\rm C}}{K_{\rm Si}}=\frac{M_{\rm C}}{M_{\rm Si}}\left(\frac{\tilde\nu_{\rm C}}{\tilde\nu_{\rm Si}}\right)^2=\frac{12.01}{28.09}\times\left(\frac{1332}{520}\right)^2=0.4276\times6.561=2.81
$$
∎ The frequency of diamond is as much as 2.6 times that of Si because of both the lightness of C (mass ratio 0.43) and the fact that the C–C bond is about 2.8 times stiffer than the Si–Si bond. The short, strong C–C bond is the origin of the hardness and the high thermal conductivity of diamond.

Figure 34.10: $\Gamma$-point optical modes of a two-atom cubic crystal (a schematic showing only the two atoms of the primitive cell; the red arrows are the displacements at one instant). Depending on where the inversion center lies, the same mode in which “the two atoms move in opposite directions” can be either $g$ or $u$. (a) If the inversion center is at the midpoint of the two atoms, the mode is $g$ (Raman only); (b) if it is on an atom, the mode is $u$ (infrared only); (c) if there is no inversion center, there is no such distinction, and the mode is active in both infrared and Raman.

34.4.3 Rock-salt type (NaCl) — first-order Raman is forbidden

The space group is $Fm\bar3m$ (No. 225, symmorphic), the point group is $O_h$, and $s=2$ (Na at the origin, Cl at $\tfrac a2(1,1,1)$). Each atom is carried into itself by every operation of $O_h$ (the site symmetry is $O_h$ itself), so $N_R=2$ for every operation. Hence $\chi_{\rm mech}(R)=2\chi_{\rm vec}(R)$, that is,

$$
\Gamma_{\rm mech}=2T_{1u},\qquad \Gamma_{\rm opt}=T_{1u}
$$
The optical mode is $T_{1u}$, the same as $(x,y,z)$, so it is infrared-active, and because it is $u$ it is Raman-inactive (compare Example 11.6 in Chapter 11). The TO phonon of NaCl lies at about $164\,\mathrm{cm^{-1}}$ (wavelength about $61\,\mu\mathrm{m}$) and gives strong reflection in the far infrared (the reststrahlen band, Section 34.6.5).

Example 34.8: A crystal in which every atom sits on an inversion center

Show that first-order Raman scattering is completely forbidden in a crystal in which every atom of the primitive cell lies on an inversion center, such as the rock-salt, CsCl, and cubic perovskite structures. Why, then, is a broad signal still observed in the Raman spectrum of NaCl?

Solution. Take the position of atom $\kappa$ as the inversion center. Then the inversion $\mathcal{I}$ carries this atom into itself and changes its displacement as $\uu_\kappa\to-\uu_\kappa$. If every atom lies on an inversion center (the same inversion operation, up to a lattice translation), then any displacement pattern $\{\uu_\kappa\}$ at the $\Gamma$ point is carried by the inversion into $\{-\uu_\kappa\}$. That is, in every component of $\Gamma_{\rm mech}$ the character of the inversion is $\chi(i)=-3s$ ($-1$ times the dimension), and every mode is $u$. The representations of the quadratic forms (Raman) are only $g$, so there is no Raman-active optical mode at all.

The reason a signal is nevertheless seen in the Raman spectrum of NaCl is second-order Raman scattering, in which two phonons take part. If we create one phonon of wave vector $\qq$ and one of $-\qq$, the sum of the momenta is zero, which is consistent with the small wave vector of light. The product of the symmetries of the two phonons (for example $u\otimes u=g$) can be Raman-active. Since $\qq$ ranges over the whole Brillouin zone, the spectrum is not a sharp line but a broad band that reflects the two-phonon density of states (Section 34.7.5). ∎ “There is no first-order Raman line” is not the same as “the Raman spectrum is empty.”

34.4.4 Zinc-blende type (GaAs) — active in both, split into LO and TO

The space group is $F\bar43m$ (No. 216), the point group is $T_d$, and $s=2$ (Ga at the origin, As at $\tfrac a4(1,1,1)$). None of the 24 operations of $T_d$ contains a fractional translation, and both atoms have site symmetry $T_d$, so $N_R=2$. Therefore

$$
\Gamma_{\rm mech}=2T_2,\qquad \Gamma_{\rm opt}=T_2
$$
In $T_d$, both $(x,y,z)$ and $(xy,yz,zx)$ belong to $T_2$, so the optical mode is both infrared-active and Raman-active. Because there is no inversion center, the mutual exclusion rule does not apply. If the two atoms of the diamond structure are replaced by Ga and As, the inversion center at the bond midpoint is lost (Figure 34.10(c)), and $T_{2g}$ (Raman only) and $T_{1u}$ (acoustic) become an indistinguishable $T_2$.

Because the mode is infrared-active, the optical mode produces a macroscopic electric field depending on the direction of vibration. The LO phonon, which vibrates parallel to the wave vector $\qq$, feels an extra restoring force from the electric field and has a higher frequency, so it separates from the two TO phonons, which vibrate perpendicular to it. In GaAs, the TO phonon is at about $268\,\mathrm{cm^{-1}}$ ($33\,\mathrm{meV}$) and the LO phonon at about $292\,\mathrm{cm^{-1}}$ ($36\,\mathrm{meV}$). In group theory this is a threefold degenerate $T_2$, but even in the limit $\qq\to0$ the frequency depends on the direction. We derive this LO–TO splitting in Section 32.3 of Chapter 32. Whether LO or TO is seen in Raman scattering is determined by the measured face and the polarization (Section 34.5.3).

34.4.5 Wurtzite type (GaN, ZnO) — four atoms, and silent modes also appear

The wurtzite-type crystals such as GaN, ZnO, AlN, and CdS have space group $P6_3mc$ (No. 186), point group $C_{6v}$, and $s=4$. The hexagonal primitive cell contains two cations ($\tfrac13,\tfrac23,0$ and $\tfrac23,\tfrac13,\tfrac12$) and two anions ($\tfrac13,\tfrac23,u$ and $\tfrac23,\tfrac13,\tfrac12+u$, with $u\approx0.38$) (the coordinates are fractional coordinates in units of the lattice vectors $\aa_1,\aa_2,\cc$). All four atoms are at the Wyckoff position $2b$ (site symmetry $3m$). The structure is shown in Figure 34.11. There are two cation–anion pairs bonded along the $c$ axis, and the two pairs are carried into each other by the $6_3$ screw axis. These “two pairs” are the starting point of the counting below and of the picture of the modes in Figure 34.12.

Figure 34.11: Primitive cell of the wurtzite-type structure (GaN, ZnO). (a) Side view with the $c$ axis vertical. An anion sits directly above the cation of sublattice A ($z=0$) at a distance $uc$, and the pair raised by $c/2$ and shifted sideways is the pair of sublattice B. A and B are carried into each other by the $6_3$ screw axis (a $60^\circ$ rotation combined with a translation of $\tfrac12\cc$). (b) View from above the $c$ axis. A cation–anion pair sits at each of the two positions $(\tfrac13,\tfrac23)$ and $(\tfrac23,\tfrac13)$, both on a threefold axis (site symmetry $3m$). The green solid line is the mirror plane $m$ containing the atoms ($\sigma_v$ of Example 34.9), and the amber dashed line is the glide plane $c$ that interchanges A and B ($\sigma_d$). The sizes of the circles are a rough indication of the large and small masses, not the ionic radii.

Example 34.9: Classifying the optical modes of wurtzite

Reduce $\Gamma_{\rm mech}$ of the wurtzite type in $C_{6v}$ into irreducible representations, and sort the optical modes into infrared-active, Raman-active, and silent modes. Of the two kinds of reflection in $C_{6v}$, let $\sigma_v$ be the true mirror plane containing the atoms (the $m$ of the space-group symbol), and let $\sigma_d$ be the glide plane accompanied by the fractional translation $\tfrac12\cc$ (the $c$ of the symbol).

Solution. We count the atoms left unmoved by the operations of each class.

$E$: 4 atoms.
