Repository: Mochizuki-TUS/mochizuki-tus.github.io

# 東京理科大学 望月研究室 WEBSITE (https://mochizuki-tus.github.io)
Webpage of Mochizuki research group at Tokyo University of Science

File: SSP_Textbook_EN/ch37_superconductivity.html (part 2 of 7)
Chapter 37 Physics of Superconductivity — Introduction to Solid-State Physics
For $T\gt T_c$, $\psi=0$; for $T\lt T_c$, $\psi\ne0$. The square of the magnitude, $\abs{\psi}^2$, is proportional to the density of the pairs responsible for superconductivity (in the GL normalization, $\abs{\psi}^2=n_s/2$, that is, the density of Cooper pairs), and the spatial variation of the phase $\theta$ gives rise to the supercurrent. $\psi$ is called the pseudo-wave function or the macroscopic wave function.

We explain the meaning of this definition from four viewpoints.

(i) It is not the wave function of a single electron. $\psi(\rr)$ is not the existence probability amplitude of one electron, nor has it been obtained as a solution of the Schrödinger equation. Like the $P$ of a ferroelectric and the $M$ of a ferromagnet, it is the order parameter of the Landau theory of phase transitions. Just as $P$ expresses “how well the polarization is aligned” and $M$ expresses “how well the spins are aligned,” $\psi$ expresses “how far the superconducting order has developed.” The property that it vanishes above $T_c$ and is finite below is also the same. We must not be misled by the name “wave function” into applying the normalization $\int\abs{\psi}^2\dd^3r=1$ of single-particle quantum mechanics. $\abs{\psi}^2$ is normalized so as to have the dimension of a density (number per unit volume).

(ii) Its being complex is essential. $P$ and $M$ are real numbers (or vectors), but $\psi$ is a complex number and carries two pieces of information, the magnitude $\abs{\psi}$ and the phase $\theta$. The square of the magnitude, $\abs{\psi}^2$, is proportional to the density of the pairs (Cooper pairs) responsible for superconductivity. The phase $\theta$ itself cannot be observed, but the spatial variation of the phase, $\nabla\theta$, becomes a supercurrent. The expression for the supercurrent derived in Section 37.4 takes, when $\abs{\psi}$ is uniform, the form

$$
\bm j_s=\frac{e^*\hbar}{m^*}\abs{\psi}^2\left(\nabla\theta-\frac{e^*}{\hbar}\bm A\right)
$$
This is the same structure as in single-particle quantum mechanics, where the gradient $\kk$ of the phase of a plane wave $\ee^{i\kk\cdot\rr}$ gives the momentum $\hbar\kk$. If the phase winds slowly over the whole sample, a current flows in that direction (Figure 37.6(b)).

(iii) Why is it called a “wave function”? In the superconducting state, a macroscopic number of Cooper pairs (of the order of $10^{22}$ per $1\,\mathrm{cm^3}$) all occupy the same single quantum state and have the same phase. Electrons, being fermions, can enter a given state only one at a time, but a pair formed by two of them behaves like a spin-0 boson and any number of pairs can enter the same state. However, Cooper pairs overlap one another strongly and are not bosons in the strict sense (see the Supplement in Section 37.5.5). The essence is not “being a boson” but “a macroscopic number of pairs being condensed into a single state with aligned phases.” If all of them are in the same state, that common state can be written with a single function. That is $\psi(\rr)$. This is of the same family as the following phenomena:

Laser light: A macroscopic number of photons enter the same mode and behave as a classical electromagnetic wave $\mathcal{E}(\rr,t)=\abs{\mathcal{E}}\ee^{i\phi}$. This is not the wave function of a single photon but the amplitude of the condensed field of photons (Chapter 25).

Superfluid helium-4: Below $2.17\,\mathrm{K}$, ⁴He atoms (bosons) condense into the same state and flow without viscosity. The order parameter is the wave function of the condensate.

Bose–Einstein condensation: In cold atomic gases (realized in 1995), the wave function of the condensate is described by the Gross–Pitaevskii equation.

Microscopically, $\psi(\rr)$ is the spatially coarse-grained expectation value of the amplitude for “annihilating a pair of ↑-spin and ↓-spin electrons at that place,” that is, the pair amplitude $\langle c_{-\kk\downarrow}c_{\kk\uparrow}\rangle$, and it is proportional to the energy gap $\Delta(\rr)$ of BCS theory. This is defined in Section 37.6 and verified in Section 37.8.

Then of “what” is $\psi(\rr)$ a function? Let us state the answer first (the detailed justification is in Section 37.8.4).

The argument $\rr$ is the position of the center of mass of a Cooper pair. It is not the position of a single electron. The relative motion of the two electrons within a pair (the internal structure of the pair; its size is the coherence length $\xi_0$ of Section 37.7.6, $0.1$–$1\,\mu\mathrm{m}$ for the elements) does not appear in $\psi$, and $\psi$ represents only the amplitude of “condensed pairs whose center of mass is near $\rr$.” Therefore $\psi(\rr)$ is a slowly varying function that is meaningful only over distances longer than $\xi_0$.

The value is “the amplitude of the field of condensed pairs.” Suppose that $N_p$ pairs all occupy the same single center-of-mass state $\varphi(\rr)$ (the one-pair wave function normalized to $\int\abs{\varphi}^2\dd^3r=1$). Then we can write $\psi(\rr)=\sqrt{N_p}\,\varphi(\rr)$. This is the same way of writing as the “wave function of the condensate” in Bose–Einstein condensation.

Hence $\abs{\psi(\rr)}^2$ is the pair number density ($=n_s/2$) at the point $\rr$, and $\int\abs{\psi}^2\dd^3r=N_p$ is not 1 but the total number of pairs. The phase $\theta(\rr)$ is the phase common to all pairs.

In short, $\psi$ is a quantity intermediate between “the wave function of a single pair” and “a classical field representing the whole condensate”; it may be regarded as the center-of-mass wave function of a single pair enlarged by the square root of the number of pairs.

(iv) The consequence of phase alignment — macroscopic quantum coherence. Even in the normal state, electrons may happen to form pairs at some instant. But if the phases of the individual pairs are random, they cancel when summed and $\psi=0$ (Figure 37.6(a)). In the superconducting state the phase is aligned over the whole sample (of cm size) (Figure 37.6(b)). The following come out of this macroscopic quantum coherence.

Flux quantization: When we go once around a ring, $\psi$ must return to its original value (single-valuedness). The phase can change around the loop only by an integer multiple of $2\pi$. This gives $\Phi=n\Phi_0$ (Section 37.4.5).

Josephson effect: The phase difference $\Delta\theta$ between the $\psi$ of two superconductors determines the current and the voltage (Section 37.4.7).

Persistent current: To stop the current, one would have to change the winding of the phase, which is aligned over the whole sample. Local scattering cannot change the winding number of the phase, so the current does not decay.

Figure 37.6: The idea of the pseudo-wavefunction. The direction of each arrow represents the phase $\theta$ of a pair. (a) Normal state: even if pairs were to form, their phases are random, and when summed over the whole sample they cancel, giving $\psi=0$. (b) Superconductor: a macroscopic number of pairs share the same phase, and $\psi\ne0$. The supercurrent flows in the direction in which the phase rotates slowly. The position at which an arrow is drawn represents the position $\rr$ of the center of mass of a pair, and the arrow length in (b) (the amplitude $\abs\psi$ of the aligned pairs) is nearly constant throughout the sample. (c) $\psi=\abs{\psi}\ee^{i\theta}$ in the complex plane. Since the energy does not depend on the phase, every point on the dashed circle has the same energy (the Mexican hat of Section 37.3.4).

Why? Why does it make sense to say that the phases are “aligned” when the phase cannot be observed?

In quantum mechanics, multiplying the entire wave function by a constant phase factor $\ee^{i\alpha}$ does not change the physics. Hence the value of $\theta$ itself cannot be observed. What can be observed is a phase difference: the phase difference between different places ($\nabla\theta$ is the current), the phase difference between two superconductors (the Josephson current), and the phase difference after going once around a loop (flux quantization). “The phases are aligned” means that the phase difference between two distant points of the sample does not become random as time passes but keeps a definite value. This is the same sense of “aligned” as when a “coherent light source” produces interference fringes in the interference of light.

37.3.3 The GL free energy — why this form?

Ginzburg and Landau wrote the free-energy density of the superconducting state as follows:

$$
\begin{equation}
f=f_n+a\abs{\psi}^2+\frac{b}{2}\abs{\psi}^4+\frac{1}{2m^*}\abs{(-i\hbar\nabla-e^*\bm A)\psi}^2+\frac{B^2}{2\mu_0}
\label{eq:37-GLf}
\end{equation}
$$

The free energy of the whole sample is $F=\int f\,\dd^3r$. We explain in turn the meaning of each term and why the free energy takes this form.

First term $f_n$: the free-energy density of the normal state. For $\psi=0$ we recover $f=f_n+B^2/2\mu_0$.

Second and third terms $a\abs{\psi}^2+\frac b2\abs{\psi}^4$: the free energy of a uniform order, expanded in powers of $\psi$. Why do only $\abs{\psi}^2$ and $\abs{\psi}^4$ appear, and not $\psi^2$ or $\psi^3$? The reason is that the free energy must not change under a phase rotation

$$
\psi\ \to\ \psi\,\ee^{i\alpha}\qquad(\alpha\ \text{is a constant})
$$
Since the phase itself cannot be observed (see the “Why” box above), the free energy, which is an observable, must not depend on $\alpha$. We call this transformation a U(1) transformation (multiplication by a complex number of magnitude 1). Although $\psi^2\to\psi^2\ee^{2i\alpha}$ changes, $\abs{\psi}^2=\psi^*\psi\to\psi^*\ee^{-i\alpha}\psi\ee^{i\alpha}=\abs{\psi}^2$ does not. Therefore the only terms allowed are powers of $\abs{\psi}^2$. Microscopically, the U(1) symmetry corresponds to conservation of electron number (charge) (see the Supplement in Section 37.5.5). If $b\gt0$ does not hold, the free energy keeps decreasing as $\abs{\psi}\to\infty$ and no stable state exists. We let $a$ change sign at $T_c$:

$$
\begin{equation}
a(T)=a_0(T-T_c),\qquad a_0\gt0,\qquad b\gt0
\label{eq:37-aT}
\end{equation}
$$

(a first-order expansion near $T_c$).

Fourth term $\frac{1}{2m^*}\abs{(-i\hbar\nabla-e^*\bm A)\psi}^2$: this is the gradient energy, which says that the free energy increases when $\psi$ varies from place to place. The order parameter loses energy when it changes abruptly, just as a ferromagnet loses exchange energy when the direction of the spin changes abruptly. Its form imitates the kinetic energy $\hat{\pp}^2/2m$ of quantum mechanics, and $m^*$ and $e^*$ are the “effective mass” and “effective charge” of the pair. Ginzburg and Landau left these as undetermined parameters, but Gor'kov's microscopic derivation (Section 37.8) fixed them as

$$
m^*=2m,\qquad e^*=2e
$$
The combination $\nabla-ie^*\bm A/\hbar$ appears in place of $\nabla$ because of gauge invariance. The vector potential has the arbitrariness $\bm A\to\bm A+\nabla\chi(\rr)$ (which leaves $\BB=\nabla\times\bm A$ unchanged), and the physics must not change under this transformation. If we transform $\psi\to\psi\,\ee^{ie^*\chi/\hbar}$ at the same time, we obtain

$$
\begin{aligned}
&(-i\hbar\nabla-e^*\bm A-e^*\nabla\chi)\left(\psi\,\ee^{ie^*\chi/\hbar}\right)\\
&\quad=\ee^{ie^*\chi/\hbar}\left(-i\hbar\nabla\psi+e^*\nabla\chi\,\psi-e^*\bm A\psi-e^*\nabla\chi\,\psi\right)\\
&\quad=\ee^{ie^*\chi/\hbar}(-i\hbar\nabla-e^*\bm A)\psi
\end{aligned}
$$
so the square of the absolute value does not change. The vector potential $\bm A$ is built in so that the free energy is also invariant under a phase rotation that differs from place to place (a local U(1) transformation).

Fifth term $B^2/2\mu_0$: the energy density of the magnetic field.

Caution: Sign of the pair charge

The charge of a Cooper pair is in fact $-2e$. Since the kinetic energy of a particle of charge $q$ is $(\hat{\pp}-q\bm A)^2/2m^*$, the correct expression would be $(-i\hbar\nabla+2e\bm A)$. In this chapter, as in the explanation page of the simulator and in many textbooks, we use the magnitude of the charge, $e^*=2e$, and write $(-i\hbar\nabla-e^*\bm A)$. This amounts to replacing $\psi$ by its complex conjugate $\psi^*$ (or, equivalently, setting $\bm A\to-\bm A$), and results determined by magnitudes do not change, such as $\xi$, $\lambda$, $\Phi_0=h/e^*$, and $B_{c2}$. Only the signs of the direction of the current and of the magnetic flux are reversed.

37.3.4 The uniform superconducting state — the Mexican hat

If there is no magnetic field ($\bm A=0$, $B=0$) and $\psi$ is uniform ($\nabla\psi=0$), Eq. \eqref{eq:37-GLf} becomes

$$
f-f_n=a\abs{\psi}^2+\frac b2\abs{\psi}^4
$$
We minimize this with respect to $\abs{\psi}$.

Derivation: Magnitude of the order parameter and the condensation energy

Step 1. Let $x=\abs{\psi}^2\ge0$; then $f-f_n=ax+\frac b2x^2$. Differentiating with respect to $x$ and setting the result to zero gives $a+bx=0$, that is, $x=-a/b$.

Step 2: $T\gt T_c$. Since $a\gt0$, $x=-a/b\lt0$ is not allowed. In the range $x\ge0$, $f-f_n$ is an increasing function of $x$, so the minimum is at $x=0$, that is, $\psi=0$ (the normal state).

Step 3: $T\lt T_c$. Since $a\lt0$, the minimum is

$$
\begin{equation}
\abs{\psi_\infty}^2=-\frac ab=\frac{a_0(T_c-T)}{b}
\label{eq:37-psiinf}
\end{equation}
$$

(the subscript $\infty$ means “the value deep inside the sample, where the boundary has no influence”). We have $\abs{\psi_\infty}\propto(T_c-T)^{1/2}$, which goes continuously to zero toward $T_c$.

Step 4: Condensation energy. Substituting, we obtain

$$
f_s-f_n=a\left(-\frac ab\right)+\frac b2\left(-\frac ab\right)^2=-\frac{a^2}{b}+\frac{a^2}{2b}=-\frac{a^2}{2b}
$$
Comparing with the definition $\mu_0H_c^2/2=f_n-f_s$ in Eq. \eqref{eq:37-Hc}, we find

$$
\begin{equation}
\frac{\mu_0H_c^2}{2}=\frac{a^2}{2b}
\qquad\Longrightarrow\qquad
H_c=\frac{\abs{a}}{\sqrt{\mu_0b}}=\frac{a_0(T_c-T)}{\sqrt{\mu_0b}}
\label{eq:37-HcGL}
\end{equation}
$$

Near $T_c$ the critical field is proportional to $T_c-T$. The empirical formula \eqref{eq:37-Hcpara} also becomes first order near $T_c$, since $$1-(T/T_c)^2=(1-T/T_c)(1+T/T_c)\approx2(1-T/T_c)$$ so there is no contradiction. ∎

If we draw $f-f_n$ as a height above the complex plane $(\mathrm{Re}\,\psi,\mathrm{Im}\,\psi)$, we obtain Figure 37.7. For $T\gt T_c$ it is a bowl with its bottom at the origin, but for $T\lt T_c$ the center is raised and a trough forms along the circle of radius $\abs{\psi_\infty}$. Because its shape resembles a wide-brimmed hat, it is called the Mexican hat potential. That every point at the bottom of the trough has the same energy reflects the fact that the free energy does not depend on the phase. The circle at the bottom of the trough is precisely the degree of freedom of the phase $\theta$.

Figure 37.7: The GL free energy $f-f_n=a\abs{\psi}^2+\frac b2\abs{\psi}^4$ ($a=a_0(T-T_c)$). (a) Three-dimensional view for $T\lt T_c$ (the Mexican hat). The green circle is the minimum trough (every phase $\theta$ has the same depth), and the red dot is the one state that is actually chosen. (b) Temperature dependence of the cross section along the $\mathrm{Re}\,\psi$ axis. At $T_c$ the curvature $2a$ at the origin vanishes; at lower temperatures the origin becomes a maximum (unstable) and valleys appear at $\pm\abs{\psi_\infty}$.

Try It Live: How the Mexican hat turns into a bowl with temperature

In the “GL free energy” tab of the simulator, when you choose an element (Al, Sn, Pb, Nb, and so on), the GL free energy is drawn in three dimensions with the coefficients $a$ and $b$ determined from the measured $T_c$, $H_c(0)$, and $\lambda(0)$. As you bring the temperature slider close to $T_c$, the rim of the hat shrinks toward the center, and above $T_c$ it becomes a bowl (Figure 37.7 and Eq. \eqref{eq:37-psiinf}). You can also check that changing the effective mass $m^*$ or the effective charge $e^*$ changes $\xi$, $\lambda$, and $\kappa_{\rm GL}$, which we derive in Section 37.4.

Open in a larger window → Simulator explanation page →

37.3.5 The specific-heat jump — superconductivity as a second-order phase transition

Derivation: The specific-heat jump $\Delta C=T_ca_0^2/b$ from GL theory

Step 1. For $T\lt T_c$, putting Eq. \eqref{eq:37-aT} into the condensation energy gives

$$
f_s-f_n=-\frac{a^2}{2b}=-\frac{a_0^2(T-T_c)^2}{2b}
$$
(Figure 37.8(a)). For $T\gt T_c$, $f_s=f_n$.

Step 2: Entropy. The entropy density is $s=-\partial f/\partial T$, so

$$
s_s-s_n=-\frac{\partial}{\partial T}(f_s-f_n)=\frac{a_0^2\cdot2(T-T_c)}{2b}=\frac{a_0^2(T-T_c)}{b}
$$
For $T\lt T_c$ this is negative: the superconducting state is more ordered (has smaller entropy). It vanishes at $T=T_c$, so the entropy is continuous and there is no latent heat.

Step 3: Specific heat. The specific heat per unit volume is $c=T\,\partial s/\partial T$, so

$$
c_s-c_n=T\frac{\partial}{\partial T}\frac{a_0^2(T-T_c)}{b}=\frac{Ta_0^2}{b}
$$
At $T=T_c$, approaching from the low-temperature side gives $c_s-c_n=T_ca_0^2/b$, while on the high-temperature side it is zero. The specific heat

$$
\begin{equation}
\Delta c=c_s(T_c)-c_n(T_c)=\frac{T_ca_0^2}{b}
\label{eq:37-dCGL}
\end{equation}
$$

thus jumps discontinuously by this amount. ∎

Figure 37.8: Predictions of GL theory near $T_c$. (a) $\abs{\psi_\infty}^2\propto T_c-T$ (maroon) and $f_s-f_n\propto-(T_c-T)^2$ (red). Two quantities with different units are drawn in the same figure in arbitrary units in order to compare their shapes. (b) The specific-heat jump $\Delta c=T_ca_0^2/b$ (the vertical axis is the specific heat divided by the specific-heat coefficient $\gamma_{\rm S}$ and $T_c$; the size of the jump is taken to be the BCS value $1.43\gamma_{\rm S}T_c$ (Section 37.7.6)). Because GL theory is an expansion near $T_c$, the curves at temperatures far from $T_c$ are not drawn.

The results above have exactly the same structure as Landau's theory of ferroelectrics in Chapter 19 (a second-order transition with $g_4\gt0$). We list them in Table 37.3.

Table 37.3: Comparison of Landau's theory for three second-order phase transitions
	Ferroelectric (Chapter 19)	Ferromagnet (Chapter 20)	Superconductivity (this chapter)	

Order parameter	Polarization $P$ (real)	Magnetization $\bm M$ (vector)	$\psi=\abs{\psi}\ee^{i\theta}$ (complex number)	

Transformation leaving the free energy unchanged	$P\to-P$	Rotation of $\bm M$	$\psi\to\psi\ee^{i\alpha}$ (U(1))	

Magnitude of the order	$P^2\propto T_c-T$	$M^2\propto T_c-T$	$\abs{\psi}^2\propto T_c-T$	

Field coupled to the order	Electric field $\EE$ ($-\EE\cdot\bm P$)	Magnetic field ($-\mu_0\bm H\cdot\bm M$)	Vector potential $\bm A$ (gauge field)	

Specific heat	Jumps at $T_c$	Jumps at $T_c$ (mean field)	Jumps at $T_c$	

The difference lies in the row “Field coupled to the order.” $P$ couples to the electric field and $M$ to the magnetic field through a first-order term, so an external field can select the direction of the order parameter. No external field couples to $\psi$ at first order (such a term would break the U(1) symmetry); instead, the gradient of the phase of $\psi$ appears paired with the vector potential. This difference gives rise to the Meissner effect, which is peculiar to superconductivity, and to the Anderson–Higgs mechanism (Section 37.9).

Example 37.5: Finding the specific-heat jump from the slope of the critical field (Rutgers relation)

(1) From Eq. \eqref{eq:37-HcGL} and Eq. \eqref{eq:37-dCGL}, derive $\Delta c=\mu_0T_c\,(\dd H_c/\dd T)^2_{T=T_c}$, which expresses the specific-heat jump in terms of the slope of the critical field. (2) For Sn ($T_c=3.72\,\mathrm{K}$, $\mu_0H_c(0)=30.9\,\mathrm{mT}$), find $\Delta c$ by taking $H_c(T)$ to be the parabolic law \eqref{eq:37-Hcpara}, and convert it to the molar specific heat (molar volume of Sn: $16.3\,\mathrm{cm^3/mol}$).

Solution. (1) From Eq. \eqref{eq:37-HcGL}, $H_c=a_0(T_c-T)/\sqrt{\mu_0b}$, so $\dd H_c/\dd T=-a_0/\sqrt{\mu_0b}$. Squaring and multiplying by $\mu_0T_c$ gives

$$
\mu_0T_c\left(\frac{\dd H_c}{\dd T}\right)^2=\mu_0T_c\frac{a_0^2}{\mu_0b}=\frac{T_ca_0^2}{b}=\Delta c
$$
(2) For the parabolic law, $\dd B_c/\dd T=-2B_c(0)T/T_c^2$, and at $T=T_c$ this is $$-2B_c(0)/T_c=-2\times0.0309/3.72\,\mathrm{T/K}=-0.01661\,\mathrm{T/K}$$. Rewriting with $B_c=\mu_0H_c$, we have $\Delta c=T_c(\dd B_c/\dd T)^2/\mu_0$, so

$$
\Delta c=\frac{3.72\times(0.01661)^2}{1.2566\times10^{-6}}\,\mathrm{J/(m^3\,K)}=\frac{1.0267\times10^{-3}}{1.2566\times10^{-6}}\,\mathrm{J/(m^3\,K)}=817\,\mathrm{J/(m^3\,K)}
$$
As a molar specific heat, $$817\times16.3\times10^{-6}\,\mathrm{J/(mol\,K)}=1.33\times10^{-2}\,\mathrm{J/(mol\,K)}=13\,\mathrm{mJ/(mol\,K)}$$.

∎ From a mechanical quantity, the measurement of the magnetic field ($H_c(T)$), we can predict a thermal quantity, the specific heat. This relation is a thermodynamic one that does not depend on the details of GL theory (the Rutgers formula), and it agrees well with the measured specific-heat jump (of the order of $10\,\mathrm{mJ/(mol\,K)}$). The parabolic law slightly overestimates the slope near $T_c$.

Example 37.6: Condensation energy per pair — superconductivity is a “weak” order

Convert the condensation energy density of Pb at $T=0$, $f_c=B_c(0)^2/2\mu_0$ ($B_c(0)=80.3\,\mathrm{mT}$), into an energy (1) per atom and (2) per Cooper pair. The atomic number density of Pb is $3.30\times10^{28}\,\mathrm{m^{-3}}$, and the density of Cooper pairs is estimated from the penetration depth as $n_s/2=m^*/(\mu_0e^{*2}\lambda_L^2)$ ($m^*=2m$, $e^*=2e$, $\lambda_L=37\,\mathrm{nm}$).

Solution.$$f_c=(0.0803)^2/(2\times1.2566\times10^{-6})\,\mathrm{J/m^3}=6.448\times10^{-3}/2.513\times10^{-6}\,\mathrm{J/m^3}=2.57\times10^{3}\,\mathrm{J/m^3}$$.

(1) $$2.57\times10^3/3.30\times10^{28}\,\mathrm{J}=7.8\times10^{-26}\,\mathrm{J}=4.9\times10^{-7}\,\mathrm{eV}$$.

(2) The pair density is

$$
\frac{n_s}{2}=\frac{2\times9.109\times10^{-31}}{1.2566\times10^{-6}\times(2\times1.602\times10^{-19})^2\times(37\times10^{-9})^2}\,\mathrm{m^{-3}}=1.03\times10^{28}\,\mathrm{m^{-3}}
$$
Per pair, $$2.57\times10^3/1.03\times10^{28}\,\mathrm{J}=2.5\times10^{-25}\,\mathrm{J}=1.6\,\mu\mathrm{eV}$$.

∎ This is only $10^{-7}$ times the Fermi energy (about $9\,\mathrm{eV}$ for Pb). The condensation energy is small because only the electrons very close to the Fermi surface (within a width $\Delta\sim1\,\mathrm{meV}$) gain energy; in Section 37.7.6 we derive $f_c=\frac12N(0)\Delta_0^2$ from BCS theory (since $N(0)$ is of order $1/E_F$ per unit volume and $\Delta_0/E_F\sim10^{-4}$, we have $f_c/(nE_F)\sim10^{-8}$).

37.4 Ginzburg–Landau Theory II — The GL Equations, Two Lengths, and Type I and Type II

In the previous section we considered only the case where $\psi$ is uniform. The GL equations determine $\psi(\rr)$ and $\bm A(\rr)$ when $\psi$ or the magnetic field varies from place to place. We derive them as a variational problem: finding the functions that minimize the free energy $F=\int f\,\dd^3r$. From them there emerge naturally the two lengths that characterize superconductivity—the length $\xi(T)$ over which $\psi$ can vary, and the length $\lambda(T)$ over which the magnetic field penetrates.

37.4.1 Derivation of the GL equations by variation

Since $\psi$ is a complex number, it has two independent functions, the real part and the imaginary part. It is convenient to vary with respect to $\psi$ and $\psi^*$, regarding them as independent (the pair of real and imaginary parts $(\psi_1,\psi_2)$ and the pair $(\psi,\psi^*)$ are in one-to-one correspondence). To simplify the notation we write $\bm D\equiv-i\hbar\nabla-e^*\bm A$. The complex conjugate is $(\bm D\psi)^*=(i\hbar\nabla-e^*\bm A)\psi^*$.

Derivation 1: Variation with respect to $\psi^*$ → the first GL equation

Step 1: The change. We find the part of the change of $F$ that is first order in the variation $\psi^*\to\psi^*+\delta\psi^*$. The change of $a\abs{\psi}^2=a\psi\psi^*$ is $a\psi\,\delta\psi^*$. The change of $\frac b2\abs{\psi}^4=\frac b2(\psi\psi^*)^2$ is $\frac b2\cdot2(\psi\psi^*)\psi\,\delta\psi^*=b\abs{\psi}^2\psi\,\delta\psi^*$. The change of the gradient term $\frac{1}{2m^*}(\bm D\psi)\cdot(\bm D\psi)^*$ is

$$
\frac{1}{2m^*}(\bm D\psi)\cdot\left(i\hbar\nabla\delta\psi^*-e^*\bm A\,\delta\psi^*\right)
$$
Step 2: Integration by parts. We integrate the term containing $\nabla\delta\psi^*$ over the volume and integrate by parts:

$$
\int(\bm D\psi)\cdot i\hbar\nabla\delta\psi^*\,\dd^3r
=\oint i\hbar\,\delta\psi^*\,(\bm D\psi)\cdot\dd\bm S-\int i\hbar\,\nabla\cdot(\bm D\psi)\,\delta\psi^*\,\dd^3r
$$
The surface term vanishes by the boundary condition $\hat{\bm n}\cdot\bm D\psi=0$ (the GL boundary condition that no supercurrent flows out across the surface). Combining the rest, the change of the gradient term is

$$
\begin{aligned}
&\frac{1}{2m^*}\int\left[-i\hbar\nabla\cdot(\bm D\psi)-e^*\bm A\cdot\bm D\psi\right]\delta\psi^*\,\dd^3r\\
&\quad=\frac{1}{2m^*}\int\left[(-i\hbar\nabla-e^*\bm A)\cdot\bm D\psi\right]\delta\psi^*\,\dd^3r\\
&\quad=\frac{1}{2m^*}\int(\bm D^2\psi)\,\delta\psi^*\,\dd^3r
\end{aligned}
$$
Step 3: Stationarity condition. For $\delta F=0$ to hold for an arbitrary $\delta\psi^*$, the coefficient of $\delta\psi^*$ must vanish at every point:

$$
\begin{equation}
\frac{1}{2m^*}\left(-i\hbar\nabla-e^*\bm A\right)^2\psi+a\psi+b\abs{\psi}^2\psi=0
\label{eq:37-GL1}
\end{equation}
$$

This is the first GL equation. Apart from the nonlinear term $b\abs{\psi}^2\psi$, it has the same form as the Schrödinger equation of a particle of charge $e^*$ and mass $m^*$ in a potential $a$ ($-a$ plays the role of the eigenvalue). This is another reason why one is tempted to call $\psi$ a “wave function.” The variation with respect to $\psi$ merely gives the complex conjugate of this equation. ∎

Derivation 2: Variation with respect to $\bm A$ → the expression for the supercurrent

Step 1: Change of the gradient term. Under $\bm A\to\bm A+\delta\bm A$ we have $\bm D\psi\to\bm D\psi-e^*\delta\bm A\,\psi$ and $(\bm D\psi)^*\to(\bm D\psi)^*-e^*\delta\bm A\,\psi^*$. The first-order change is

$$
\delta\abs{\bm D\psi}^2=-e^*\delta\bm A\cdot\left[\psi(\bm D\psi)^*+\psi^*(\bm D\psi)\right]
$$
Writing out the contents of the brackets, $\psi^*\bm D\psi=-i\hbar\psi^*\nabla\psi-e^*\bm A\abs{\psi}^2$ and $\psi(\bm D\psi)^*=i\hbar\psi\nabla\psi^*-e^*\bm A\abs{\psi}^2$, so that

$$
\psi(\bm D\psi)^*+\psi^*(\bm D\psi)=-i\hbar\left(\psi^*\nabla\psi-\psi\nabla\psi^*\right)-2e^*\abs{\psi}^2\bm A
$$
Hence the change of the gradient term $\frac{1}{2m^*}\abs{\bm D\psi}^2$ is

$$
\delta\bm A\cdot\left[\frac{i\hbar e^*}{2m^*}\left(\psi^*\nabla\psi-\psi\nabla\psi^*\right)+\frac{e^{*2}}{m^*}\abs{\psi}^2\bm A\right]
$$
Step 2: Change of the magnetic-field term. Since $\BB=\nabla\times\bm A$, we have $\delta(B^2/2\mu_0)=\frac{1}{\mu_0}\BB\cdot(\nabla\times\delta\bm A)$. Integrating by parts with the vector identity $\nabla\cdot(\delta\bm A\times\BB)=\BB\cdot(\nabla\times\delta\bm A)-\delta\bm A\cdot(\nabla\times\BB)$ (the surface term at infinity vanishes), the volume integral becomes $\frac1{\mu_0}\int\delta\bm A\cdot(\nabla\times\BB)\,\dd^3r$.

Step 3: Stationarity condition. Setting the coefficient of $\delta\bm A$ to zero gives

$$
\frac{1}{\mu_0}\nabla\times\BB=-\frac{i\hbar e^*}{2m^*}\left(\psi^*\nabla\psi-\psi\nabla\psi^*\right)-\frac{e^{*2}}{m^*}\abs{\psi}^2\bm A
$$
By Ampère's law $\nabla\times\BB=\mu_0\bm j_s$, the left-hand side is the current density. Rewriting $-i=1/i$, we obtain

$$
\begin{equation}
\bm j_s=\frac{e^*\hbar}{2m^*i}\left(\psi^*\nabla\psi-\psi\nabla\psi^*\right)-\frac{e^{*2}}{m^*}\abs{\psi}^2\bm A
\label{eq:37-GL2}
\end{equation}
$$

This is the second GL equation (the expression for the supercurrent). The first term has the same form as the probability current of quantum mechanics, and the second term is the term due to the vector potential. ∎

37.4.2 Reduction to the London equation and the penetration depth $\lambda(T)$

We substitute $\psi=\abs{\psi}\ee^{i\theta}$ into Eq. \eqref{eq:37-GL2}. If $\abs{\psi}$ is uniform, then $\nabla\psi=i\nabla\theta\,\psi$ and $\nabla\psi^*=-i\nabla\theta\,\psi^*$, so that $\psi^*\nabla\psi-\psi\nabla\psi^*=2i\abs{\psi}^2\nabla\theta$. Therefore

$$
\begin{equation}
\bm j_s=\frac{e^*\hbar}{m^*}\abs{\psi}^2\nabla\theta-\frac{e^{*2}}{m^*}\abs{\psi}^2\bm A
=\frac{e^{*2}\abs{\psi}^2}{m^*}\left(\frac{\hbar}{e^*}\nabla\theta-\bm A\right)
\label{eq:37-jtheta}
\end{equation}
$$

Note that the gradient of the phase and the vector potential appear only in the combination $\frac{\hbar}{e^*}\nabla\theta-\bm A$ (the combination does not change under a gauge transformation $\bm A\to\bm A+\nabla\chi$, $\theta\to\theta+e^*\chi/\hbar$). In a sample without holes (a simply connected sample), we can choose the gauge so that $\theta$ is constant, and

$$
\bm j_s=-\frac{e^{*2}\abs{\psi}^2}{m^*}\bm A
$$
This has the same form as the London equation \eqref{eq:37-londonA}, with the correspondence $n_se^2/m\leftrightarrow e^{*2}\abs{\psi}^2/m^*$. By the same calculation as in Section 37.2.4 we obtain $\nabla^2\BB=\BB/\lambda^2$ with

$$
\begin{equation}
\lambda(T)=\sqrt{\frac{m^*}{\mu_0e^{*2}\abs{\psi_\infty}^2}}=\sqrt{\frac{m^*b}{\mu_0e^{*2}\abs{a}}}\ \propto\ (T_c-T)^{-1/2}
\label{eq:37-lambdaGL}
\end{equation}
$$

(the second equality uses $\abs{\psi_\infty}^2=\abs a/b$). Substituting $m^*=2m$, $e^*=2e$, and $\abs{\psi}^2=n_s/2$ gives $$m^*/(\mu_0e^{*2}\abs\psi^2)=2m/(\mu_0\cdot4e^2\cdot n_s/2)=m/(\mu_0n_se^2)$$ which agrees with London's $\lambda_L$. GL theory contains London theory and can moreover treat the case in which $n_s$ varies with position or with the magnetic field.

37.4.3 The coherence length $\xi(T)$ — the length over which $\psi$ recovers

Let us consider the simplest example in which $\psi$ varies with position in the absence of a magnetic field. Suppose that $x\lt0$ is a normal conductor (or the outside beyond the boundary with an insulator), that $x\gt0$ is a superconductor, and that the order parameter is suppressed to $\psi=0$ at $x=0$ (the solid line in Figure 37.9). We may take $\psi$ to be real, and the one-dimensional first GL equation with $\bm A=0$ is

$$
-\frac{\hbar^2}{2m^*}\frac{\dd^2\psi}{\dd x^2}+a\psi+b\psi^3=0
$$
.

Derivation: The $\tanh$ solution $\psi(x)=\psi_\infty\tanh(x/\sqrt2\,\xi)$

Step 1: Nondimensionalization. For $T\lt T_c$, $a=-\abs a$. Putting $\psi=\psi_\infty g(x)$ ($\psi_\infty^2=\abs a/b$) and dividing the whole equation by $\abs a\psi_\infty$, we get

$$
-\frac{\hbar^2}{2m^*\abs a}\frac{\dd^2g}{\dd x^2}-g+g^3=0
$$
If we define the coefficient by

$$
\begin{equation}
\xi(T)\equiv\sqrt{\frac{\hbar^2}{2m^*\abs{a}}}\ \propto\ (T_c-T)^{-1/2}
\label{eq:37-xiGL}
\end{equation}
$$

then $\xi^2g''=-g+g^3$. $\xi(T)$ is called the GL coherence length.

Step 2: Integrate once. Multiplying both sides by $g'$, the left-hand side becomes $\xi^2g''g'=\frac{\xi^2}{2}\frac{\dd}{\dd x}(g')^2$ and the right-hand side becomes $(-g+g^3)g'=\frac{\dd}{\dd x}\left(-\frac{g^2}{2}+\frac{g^4}{4}\right)$. Integrating with respect to $x$,

$$
\frac{\xi^2}{2}(g')^2=-\frac{g^2}{2}+\frac{g^4}{4}+C
$$
Deep inside ($x\to\infty$), $g\to1$ and $g'\to0$, so $0=-\frac12+\frac14+C$, that is, $C=\frac14$. The right-hand side becomes $\frac14(1-2g^2+g^4)=\frac14(1-g^2)^2$.

Step 3: Separation of variables. Taking the solution with $g'\ge0$, we have $g'=\dfrac{1-g^2}{\sqrt2\,\xi}$. Integrating $\dfrac{\dd g}{1-g^2}=\dfrac{\dd x}{\sqrt2\,\xi}$ from $g(0)=0$, and using $\int\dd g/(1-g^2)=\tanh^{-1}g$, we obtain $\tanh^{-1}g=x/\sqrt2\,\xi$. Hence

$$
\psi(x)=\psi_\infty\tanh\frac{x}{\sqrt2\,\xi(T)}
$$
∎ $\psi$ recovers to its value deep inside over a distance of order $\xi(T)$ from the boundary. $\xi$ is “the shortest length over which the order parameter can vary.”

Both $\xi(T)$ and $\lambda(T)$ diverge at $T_c$ like $(1-T/T_c)^{-1/2}$. Therefore their ratio

$$
\begin{equation}
\kappa_{\rm GL}\equiv\frac{\lambda(T)}{\xi(T)}=\frac{m^*}{\hbar e^*}\sqrt{\frac{2b}{\mu_0}}
\label{eq:37-kappa}
\end{equation}
$$

is independent of temperature ($\abs a$ cancels: $$\lambda/\xi=\sqrt{m^*b/\mu_0e^{*2}\abs a}\cdot\sqrt{2m^*\abs a}/\hbar=\sqrt{2m^{*2}b/\mu_0e^{*2}\hbar^2}$$). This is called the GL parameter. Moreover, forming the product $\lambda\xi$, $\abs a$ and $b$ combine and the critical field appears:

$$
\lambda\xi=\sqrt{\frac{m^*b}{\mu_0e^{*2}\abs a}}\cdot\frac{\hbar}{\sqrt{2m^*\abs a}}=\frac{\hbar\sqrt b}{e^*\abs a\sqrt{2\mu_0}}
\qquad\Longrightarrow\qquad
\frac{\Phi_0}{2\sqrt2\,\pi\lambda\xi}=\frac{2\pi\hbar}{e^*}\cdot\frac{e^*\abs a\sqrt{2\mu_0}}{2\sqrt2\,\pi\hbar\sqrt b}=\abs a\sqrt{\frac{\mu_0}{b}}
$$
The right-hand side equals $\mu_0H_c$ in Eq. \eqref{eq:37-HcGL} ($\Phi_0=h/e^*=2\pi\hbar/e^*$). That is,

$$
\begin{equation}
\mu_0H_c=\frac{\Phi_0}{2\sqrt2\,\pi\lambda\xi}
\label{eq:37-HcPhi0}
\end{equation}
$$

Of the three basic quantities of a superconductor, $H_c$, $\lambda$, and $\xi$, measuring two determines the remaining one.

37.4.4 The sign of the interface energy — type I and type II

Consider a situation in which a normal region (penetrated by a magnetic field $B_c=\mu_0H_c$) and a superconducting region (no magnetic field) are in contact across a flat interface (Figure 37.9). At the critical field the free energies of the two are exactly equal, so the gain or loss in creating the interface is determined only by the neighborhood of the interface.

Loss: On the superconducting side, $\psi$ is small within a range of order $\xi$ from the interface, so the condensation energy $\mu_0H_c^2/2$ is not gained. Per unit area this is about $\frac{\mu_0H_c^2}{2}\xi$.

Gain: Even on the superconducting side, the magnetic field penetrates within a range of order $\lambda$ from the interface, so the work $\mu_0H_c^2/2$ of expelling the magnetic field does not have to be done. Per unit area this is about $\frac{\mu_0H_c^2}{2}\lambda$.

The net interface energy (per unit area) is roughly

$$
\sigma_{ns}\approx\frac{\mu_0H_c^2}{2}(\xi-\lambda)
$$
If $\xi\gt\lambda$, then $\sigma_{ns}\gt0$ and it is better to have as little interface as possible. The superconductor chooses either to exclude the magnetic field completely or to become normal throughout. This is type I. If $\lambda\gt\xi$, then $\sigma_{ns}\lt0$ and creating interface is advantageous. In a magnetic field, the superconductor tries to create as much interface as possible and admits a large number of thin normal threads (vortex lines) into its interior. This is type II. When the GL equations are solved accurately by numerical methods, the sign of $\sigma_{ns}$ changes exactly at

$$
\begin{equation}
\kappa_{\rm GL}=\frac{1}{\sqrt2}=0.707
\label{eq:37-typeI}
\end{equation}
$$

(Abrikosov 1957). Type I corresponds to $\kappa_{\rm GL}\lt1/\sqrt2$, and type II to $\kappa_{\rm GL}\gt1/\sqrt2$.

Figure 37.9: The order parameter $\psi(x)/\psi_\infty=\tanh(x/\sqrt2\,\xi)$ (maroon) and the magnetic field $B(x)/B_c=\ee^{-x/\lambda}$ (indigo dashed line) at the interface between a normal conductor ($x\lt0$, magnetic field $B_c$) and a superconductor ($x\gt0$). $\xi$ is the GL coherence length $\xi(T)$. (a) $\xi=4\lambda$ (type I), (b) $\lambda=4\xi$ (type II). The red band (width $\sim\xi$) represents the loss, and the green band (width $\sim\lambda$) represents the gain.

Example 37.7: Determining type I or type II from $\kappa_{\rm GL}$

Rough values of the penetration depth and the coherence length at low temperature are as follows (the GL coherence length $\xi_{\rm GL}(0)$ is obtained from $H_c(0)$ and $\lambda(0)$ by extrapolating Eq. \eqref{eq:37-HcPhi0} to $T=0$). Al: $\lambda=16\,\mathrm{nm}$, $\xi_{\rm GL}=1.4\,\mu\mathrm{m}$. Pb: $\lambda=37\,\mathrm{nm}$, $\xi_{\rm GL}=78\,\mathrm{nm}$. Nb: $\lambda=39\,\mathrm{nm}$, $\xi_{\rm GL}=30\,\mathrm{nm}$. Nb₃Sn: $\lambda\approx80\,\mathrm{nm}$, $\xi_{\rm GL}\approx3.3\,\mathrm{nm}$. Find $\kappa_{\rm GL}$ for each and determine its type.

Solution. Al: $16/1400=0.011$. Pb: $37/78=0.47$. Nb: $39/30=1.3$. Nb₃Sn: $80/3.3=24$. Comparing with $1/\sqrt2=0.707$, Al and Pb are type I, and Nb and Nb₃Sn are type II.

∎ Most pure elements are type I, with Nb (and V and technetium) as exceptions. In alloys and compounds the mean free path of the electrons is short and the coherence length becomes short (since $\xi$ is “the distance over which a pair can extend,” and it is cut off by scattering), so $\kappa_{\rm GL}$ becomes large and the material becomes type II. This is why all practical superconducting wires are alloys or compounds.

37.4.5 Derivation of flux quantization

Derivation: $\Phi=n\Phi_0$, $\Phi_0=h/e^*=h/2e$

Step 1: The current is zero inside a thick ring. Consider a superconducting ring (with a wall much thicker than $\lambda$). Deep inside the wall, both the magnetic field and the current are zero because of the Meissner effect.

Step 2: The condition of zero current. In Eq. \eqref{eq:37-jtheta}, $\bm j_s=0$ and $\abs{\psi}\ne0$, so

$$
\hbar\nabla\theta=e^*\bm A
$$
Step 3: Integration once around the ring. Take the line integral of both sides along a closed path $C$ that runs deep inside the wall. By Stokes' theorem, the right-hand side becomes

$$
\oint_C e^*\bm A\cdot\dd\bm l=e^*\int_S(\nabla\times\bm A)\cdot\dd\bm S=e^*\Phi
$$
($\Phi$ is the magnetic flux enclosed by the path). The left-hand side is the change of the phase after one turn, $\hbar\oint\nabla\theta\cdot\dd\bm l=\hbar\,\Delta\theta_{\text{one turn}}$.

Step 4: Single-valuedness. The function $\psi=\abs\psi\ee^{i\theta}$ must be single-valued as a function of position (it must return to the same value when we return to the same point). Since the phase is ambiguous only up to an integer multiple of $2\pi$, $\Delta\theta_{\text{one turn}}=2\pi n$ ($n$ is an integer). Hence $\hbar\cdot2\pi n=e^*\Phi$, that is,

$$
\Phi=n\frac{2\pi\hbar}{e^*}=n\frac{h}{e^*}=n\frac{h}{2e}=n\Phi_0
$$
∎ Flux quantization is a direct consequence of the single-valuedness and the phase rigidity of the macroscopic wave function. The fact that the experiments of 1961 showed $h/2e$ established $e^*=2e$.

When the wall of the ring is thin, or when a current flows in the layer of thickness $\lambda$, what is quantized is not the magnetic flux $\Phi$ itself but $\Phi+\frac{m^*}{e^{*2}\abs\psi^2}\oint\bm j_s\cdot\dd\bm l$ (the fluxoid) (this follows by integrating Eq. \eqref{eq:37-jtheta} once around the ring as it stands).

37.4.6 Vortex lines and the upper critical field $B_{c2}$

When a magnetic field stronger than $H_{c1}$ is applied to a type-II superconductor, the magnetic flux enters one line at a time, in units of $\Phi_0$, as vortex lines (Figure 37.10). At the center of a vortex line, $\psi=0$, and around it the phase of $\psi$ winds through $2\pi$ (winding number 1). The reason $\psi$ vanishes at the center is that if $\psi$ were finite at a point around which the phase winds through $2\pi$, the phase would be undefined there and $\psi$ would not be continuous. The function $\psi$ recovers at a distance of about $\xi$ from the center (the core of the vortex line), and a supercurrent circulates around it within a range of about $\lambda$, confining the magnetic flux $\Phi_0$ (Figure 37.11). The condition for a vortex line to exist stably is that the core radius $\xi$ is smaller than the spread $\lambda$ of the magnetic field, and this is precisely the condition for type II ($\kappa_{\rm GL}\gt1/\sqrt2$).

Vortex lines repel one another and form a regular triangular lattice (the Abrikosov lattice. Abrikosov predicted it from the GL equations in 1957, and it was confirmed in 1967 by a method in which fine magnetic particles are sprinkled on the surface and observed with an electron microscope). In a magnetic field $B$, the area per vortex line is $\Phi_0/B$, so the spacing of the vortex lines becomes narrower as $B$ increases.
