Repository: Mochizuki-TUS/mochizuki-tus.github.io

# 東京理科大学 望月研究室 WEBSITE (https://mochizuki-tus.github.io)
Webpage of Mochizuki research group at Tokyo University of Science

File: SSP_Textbook_EN/ch19_dielectric_ferroelectric.html (part 3 of 4)
Chapter 19 Dielectrics and Ferroelectrics — Introduction to Solid-State Physics
$N$	number density of unit cells	

$u_e \equiv \frac{4\pi}{3}N\alpha_e$	Clausius–Mossotti parameter for the electronic polarization alone (dimensionless; it is not a component of the relative displacement $u$ above, but a completely different quantity)	

$s \equiv \dfrac{4\pi Ne^{*2}}{3\mu}$	strength of the long-range dipole interaction (it has the dimension of frequency squared)	

There are three equations.

$$
\text{(i)}\quad \mu\ddot{u} = -\mu\omega_0^2 u + e^*E_{\mathrm{loc}}
\qquad\text{(equation of motion of the ions)}
$$
$$
\text{(ii)}\quad P = N\left(e^*u + \alpha_e E_{\mathrm{loc}}\right)
\qquad\text{(polarization = ionic displacement + electronic polarization)}
$$
$$
\text{(iii)}\quad E_{\mathrm{loc}} = E + \frac{4\pi}{3}P
\qquad\text{(Lorentz local field)}
$$

Step 1: Substitute (iii) into (ii) to express $P$ in terms of $u$ and $E$.

$$
P = Ne^*u + N\alpha_e\left(E+\frac{4\pi}{3}P\right) = Ne^*u + N\alpha_e E + u_e P
$$
(In the last term we used $\frac{4\pi}{3}N\alpha_e = u_e$.) Collecting $P$ on the left-hand side,

$$
P(1-u_e) = Ne^*u + N\alpha_e E
\qquad\Longrightarrow\qquad
P = \frac{Ne^*u + N\alpha_e E}{1-u_e}
\tag{$\ast$}
$$

Step 2: Express $E_{\mathrm{loc}}$ in terms of $u$ and $E$. Substitute ($\ast$) back into (iii).

$$
E_{\mathrm{loc}} = E + \frac{4\pi}{3}\cdot\frac{Ne^*u+N\alpha_e E}{1-u_e}
= \frac{E(1-u_e) + \frac{4\pi}{3}Ne^*u + \frac{4\pi}{3}N\alpha_e E}{1-u_e}
$$
The $-u_eE$ and $+\frac{4\pi}{3}N\alpha_e E = +u_eE$ in the numerator cancel exactly, so

$$
E_{\mathrm{loc}} = \frac{E + \frac{4\pi}{3}Ne^*u}{1-u_e}
$$
That this simplification occurs is the reason the calculation proceeds so cleanly.

Step 3: Substitute into the equation of motion. If $u\propto e^{-i\omega t}$, then $\ddot{u} = -\omega^2u$, so (i) becomes

$$
\mu(\omega_0^2-\omega^2)u = e^*E_{\mathrm{loc}} = \frac{e^*E + \frac{4\pi}{3}Ne^{*2}u}{1-u_e}
$$
Here $\frac{4\pi}{3}Ne^{*2} = \mu s$ (from the definition of $s$). Multiplying both sides by $(1-u_e)$,

$$
\mu(\omega_0^2-\omega^2)(1-u_e)\,u = e^*E + \mu s\,u
$$
Collect the terms in $u$.

$$
\mu(1-u_e)\left[\omega_0^2-\omega^2 - \frac{s}{1-u_e}\right]u = e^*E
$$
Please pay attention to the contents of the square bracket here. When $E=0$ (that is, for the TO mode), the condition for a nontrivial solution $u\neq0$ to exist is that the square bracket vanishes. Therefore

$$
\begin{equation}
\omega_{TO}^2 = \omega_0^2 - \frac{s}{1-u_e}
= \omega_0^2 - \frac{4\pi Ne^{*2}}{3\mu\,(1-u_e)}
\label{eq:19-wTO}
\end{equation}
$$

The TO frequency is always smaller than the frequency of the bare spring. This is because the long-range dipole interaction acts in the direction that weakens the restoring force. This “subtraction” is the seed of the soft mode.

Step 4: Solve for $u$ in terms of $E$.

$$
u = \frac{e^*E}{\mu(1-u_e)\left(\omega_{TO}^2-\omega^2\right)}
$$

Step 5: Return to ($\ast$) to find $P$.

$$
P = \frac{Ne^*}{1-u_e}\cdot\frac{e^*E}{\mu(1-u_e)(\omega_{TO}^2-\omega^2)} + \frac{N\alpha_e E}{1-u_e}
= \left[\frac{N\alpha_e}{1-u_e} + \frac{Ne^{*2}}{\mu(1-u_e)^2(\omega_{TO}^2-\omega^2)}\right]E
$$

Step 6: Form $\epsilon = 1+4\pi P/E$.

$$
\epsilon(\omega) = 1 + \frac{4\pi N\alpha_e}{1-u_e} + \frac{4\pi Ne^{*2}}{\mu(1-u_e)^2(\omega_{TO}^2-\omega^2)}
$$
For the first and second terms, using $4\pi N\alpha_e = 3u_e$ we get

$$
1 + \frac{3u_e}{1-u_e} = \frac{(1-u_e)+3u_e}{1-u_e} = \frac{1+2u_e}{1-u_e}
$$
This is none other than the Clausius–Mossotti dielectric constant for the electronic polarization alone, that is, $\epsilon(\infty)$.

$$
\begin{equation}
\epsilon(\infty) = \frac{1+2u_e}{1-u_e},
\qquad\text{hence}\qquad
u_e = \frac{\epsilon(\infty)-1}{\epsilon(\infty)+2},
\qquad
\frac{1}{1-u_e} = \frac{\epsilon(\infty)+2}{3}
\label{eq:19-epsinf}
\end{equation}
$$

The third term can be rewritten using $\frac{4\pi Ne^{*2}}{\mu} = 3s$. Altogether,

$$
\begin{equation}
\epsilon(\omega) = \epsilon(\infty) + \frac{3s}{(1-u_e)^2\left(\omega_{TO}^2-\omega^2\right)}
= \epsilon(\infty) + \frac{\left[\epsilon(0)-\epsilon(\infty)\right]\omega_{TO}^2}{\omega_{TO}^2-\omega^2}
\label{eq:19-eps-omega}
\end{equation}
$$

(The last equality follows simply by substituting $\dfrac{3s}{(1-u_e)^2} = \left[\epsilon(0)-\epsilon(\infty)\right]\omega_{TO}^2$, obtained from the expression $\epsilon(0) = \epsilon(\infty) + \dfrac{3s}{(1-u_e)^2\omega_{TO}^2}$ with $\omega=0$.) ∎

19.6.3 The Lyddane–Sachs–Teller relation

Theorem 19.1 (Lyddane–Sachs–Teller relation, 1941)

In a crystal with only one optical mode,

$$
\begin{equation}
\frac{\omega_{LO}^2}{\omega_{TO}^2} = \frac{\epsilon(0)}{\epsilon(\infty)}
\label{eq:19-LST}
\end{equation}
$$

When there are several optical modes, it generalizes to their product (the generalized LST relation).

$$
\prod_j \frac{\omega_{LO,j}^2}{\omega_{TO,j}^2} = \frac{\epsilon(0)}{\epsilon(\infty)}
$$

Proof 1: the LO mode is a solution of $\epsilon(\omega)=0$ (a one-line proof)

In Section 19.6.1 we saw that for a longitudinal optical mode $\DD=0$ and $\EE\neq0$. However, $\DD = \epsilon(\omega)\EE$. For $\DD=0$ to hold with $\EE\neq0$, we must have

$$
\begin{equation}
\epsilon(\omega_{LO}) = 0
\label{eq:19-LO-condition}
\end{equation}
$$

The LO frequency is a zero of the dielectric function (incidentally, the TO frequency is a pole).

Substitute $\omega=\omega_{LO}$ into Eq. \eqref{eq:19-eps-omega} and set it equal to zero.

$$
\epsilon(\infty) + \frac{[\epsilon(0)-\epsilon(\infty)]\omega_{TO}^2}{\omega_{TO}^2-\omega_{LO}^2} = 0
$$
Multiplying both sides by $(\omega_{TO}^2-\omega_{LO}^2)$,

$$
\epsilon(\infty)\left(\omega_{TO}^2-\omega_{LO}^2\right) + \left[\epsilon(0)-\epsilon(\infty)\right]\omega_{TO}^2 = 0
$$
Upon expansion,

$$
\epsilon(\infty)\omega_{TO}^2 - \epsilon(\infty)\omega_{LO}^2 + \epsilon(0)\omega_{TO}^2 - \epsilon(\infty)\omega_{TO}^2 = 0
$$
The first and fourth terms cancel, leaving

$$
\epsilon(0)\,\omega_{TO}^2 = \epsilon(\infty)\,\omega_{LO}^2
$$
Dividing both sides by $\epsilon(\infty)\omega_{TO}^2$ gives the LST relation \eqref{eq:19-LST}. ∎

Proof 2: direct calculation of the LO frequency (a check of Proof 1)

Proof 1 is elegant, but it requires that $\epsilon(\omega)$ be found first. Here we insert $\EE_{\mathrm{LO}}=-4\pi\PP$ of Section 19.6.1 directly into the equation of motion to obtain $\omega_{LO}$, and confirm that it agrees with Proof 1.

Finding the local field. Substituting $E = -4\pi P$ into (iii) gives

$$
E_{\mathrm{loc}} = -4\pi P + \frac{4\pi}{3}P = -4\pi P\left(1-\frac13\right) = -\frac{8\pi}{3}P
$$
Finding $P$. Substituting into (ii),

$$
P = Ne^*u + N\alpha_e\left(-\frac{8\pi}{3}P\right) = Ne^*u - 2u_e P
$$
(We used $\frac{8\pi}{3}N\alpha_e = 2\cdot\frac{4\pi}{3}N\alpha_e = 2u_e$.) Hence

$$
P(1+2u_e) = Ne^*u \qquad\Longrightarrow\qquad P = \frac{Ne^*u}{1+2u_e}
$$
Substituting into the equation of motion.

$$
-\mu\omega^2 u = -\mu\omega_0^2 u + e^*\left(-\frac{8\pi}{3}\right)\frac{Ne^*u}{1+2u_e}
= -\mu\omega_0^2 u - \frac{8\pi Ne^{*2}}{3(1+2u_e)}u
$$
Since $\frac{4\pi Ne^{*2}}{3} = \mu s$, we have $\frac{8\pi Ne^{*2}}{3} = 2\mu s$, so dividing both sides by $-\mu u$ gives

$$
\begin{equation}
\omega_{LO}^2 = \omega_0^2 + \frac{2s}{1+2u_e}
\label{eq:19-wLO}
\end{equation}
$$

The sign is opposite to that of TO. Because the depolarizing field strengthens the restoring force, $\omega_{LO}>\omega_{TO}$. This is the LO–TO splitting.

Taking the ratio. $\epsilon(0)$ is obtained by inserting the static total polarizability $\alpha(0) = \alpha_e + \dfrac{e^{*2}}{\mu\omega_0^2}$ (the $\alpha_i$ of Section 19.3.2) into the Clausius–Mossotti relation. Letting $u_0 \equiv \frac{4\pi}{3}N\alpha(0)$, we have

$$
u_0 = u_e + \frac{4\pi Ne^{*2}}{3\mu\omega_0^2} = u_e + \frac{s}{\omega_0^2},
\qquad
\epsilon(0) = \frac{1+2u_0}{1-u_0}
$$
Therefore

$$
\frac{\epsilon(0)}{\epsilon(\infty)}
= \frac{(1+2u_0)/(1-u_0)}{(1+2u_e)/(1-u_e)}
= \frac{(1+2u_0)(1-u_e)}{(1-u_0)(1+2u_e)}
$$
Rewrite the numerator and the denominator using $u_0 = u_e+s/\omega_0^2$.

$$
1+2u_0 = (1+2u_e) + \frac{2s}{\omega_0^2} = (1+2u_e)\left[1 + \frac{2s}{\omega_0^2(1+2u_e)}\right]
$$
$$
1-u_0 = (1-u_e) - \frac{s}{\omega_0^2} = (1-u_e)\left[1 - \frac{s}{\omega_0^2(1-u_e)}\right]
$$
Substituting these, $(1+2u_e)$ and $(1-u_e)$ cancel completely, leaving

$$
\frac{\epsilon(0)}{\epsilon(\infty)} = \frac{1+\dfrac{2s}{\omega_0^2(1+2u_e)}}{1-\dfrac{s}{\omega_0^2(1-u_e)}}
$$
Multiply the numerator and the denominator by $\omega_0^2$.

$$
\frac{\epsilon(0)}{\epsilon(\infty)} = \frac{\omega_0^2 + \dfrac{2s}{1+2u_e}}{\omega_0^2 - \dfrac{s}{1-u_e}}
= \frac{\omega_{LO}^2}{\omega_{TO}^2}
$$
∎ Eqs. \eqref{eq:19-wTO} and \eqref{eq:19-wLO} appear just as they are. This agrees perfectly with Proof 1.

Example 19.7: Checking the LST relation against measured values

For the following materials, calculate the left-hand and right-hand sides of the LST relation and compare them.

Table 19.7: Verification of the LST relation (frequencies are wavenumbers in units of $\mathrm{cm^{-1}}$)

Material	$\omega_{TO}$	$\omega_{LO}$	$(\omega_{LO}/\omega_{TO})^2$	$\epsilon(0)$	$\epsilon(\infty)$	$\epsilon(0)/\epsilon(\infty)$	Deviation	

$\mathrm{NaCl}$	164	264	2.59	5.90	2.25	2.62	$1.2\%$	

$\mathrm{KBr}$	113	165	2.13	4.90	2.34	2.09	$1.9\%$	

$\mathrm{GaAs}$	268	292	1.187	12.9	10.9	1.183	$0.3\%$	

$\mathrm{Si}$	520	520	1.000	11.9	11.9	1.000	$0\%$	

Solution and interpretation. In every case the two sides agree to within $2\%$. In the derivation we made rather crude assumptions (“harmonic oscillator,” “a single optical mode,” “Lorentz local field”), yet the relation holds to this accuracy. In fact, it is known that the LST relation can be proved from conditions much more general than these assumptions (causality and the Kramers–Kronig relations alone), and this is the reason for its robustness.

The row for $\mathrm{Si}$ is important. $\mathrm{Si}$ has the diamond structure, and because its two atoms are of the same kind, the effective charge is $e^*=0$ and hence $s=0$. From Eqs. \eqref{eq:19-wTO} and \eqref{eq:19-wLO} we get $\omega_{TO}=\omega_{LO}=\omega_0$, so that LO and TO are threefold degenerate at the $\Gamma$ point. At the same time $\epsilon(0)=\epsilon(\infty)$ (there is no ionic polarization). The LST relation takes the trivial form $1=1$. ∎

The magnitude of the LO–TO splitting is a direct measure of the ionicity of a crystal. The sequence $\mathrm{Si}$ ($0\%$) $\to$ $\mathrm{GaAs}$ ($9\%$) $\to$ $\mathrm{NaCl}$ ($61\%$) directly expresses the passage from covalent to ionic bonding.

Supplement: Relation to the Born effective charge $Z^*$

Setting $\omega=0$ in Eq. \eqref{eq:19-eps-omega} and substituting $\dfrac{1}{1-u_e}=\dfrac{\epsilon(\infty)+2}{3}$ and $3s = \dfrac{4\pi Ne^{*2}}{\mu}$, we obtain

$$
\epsilon(0)-\epsilon(\infty) = \frac{4\pi Ne^{*2}}{\mu\,\omega_{TO}^2}\left(\frac{\epsilon(\infty)+2}{3}\right)^2
$$
Now, absorbing the enhancement factor of the local field into the ionic charge, we define

$$
Z^*e \equiv e^*\cdot\frac{\epsilon(\infty)+2}{3}
$$
and the equation takes the simple form

$$
\begin{equation}
\epsilon(0)-\epsilon(\infty) = \frac{4\pi N (Z^*e)^2}{\mu\,\omega_{TO}^2}
\label{eq:19-borncharge}
\end{equation}
$$

Here $Z^*$ is the Born effective charge (the transverse effective charge). In first-principles calculations this $Z^*$ is computed directly (the local-field effect is included automatically).

Let us check this for $\mathrm{NaCl}$. Inserting $N=2.23\times10^{22}\ \mathrm{cm^{-3}}$, $\mu = 2.32\times10^{-23}\ \mathrm{g}$, $\omega_{TO}=3.09\times10^{13}\ \mathrm{s^{-1}}$, and $e^2 = 2.31\times10^{-19}$, we find

$$
\frac{4\pi Ne^2}{\mu\omega_{TO}^2} = \frac{4\pi\times2.23\times10^{22}\times2.31\times10^{-19}}{2.32\times10^{-23}\times(3.09\times10^{13})^2} = \frac{6.47\times10^{4}}{2.21\times10^{4}} = 2.93
$$
For this to equal the measured $\epsilon(0)-\epsilon(\infty) = 5.90-2.25 = 3.65$, we need

$$
(Z^*)^2 = \frac{3.65}{2.93} = 1.25 \qquad\Longrightarrow\qquad Z^* = 1.12
$$
The first-principles value of $Z^*$ for $\mathrm{NaCl}$ is around $1.10$, a remarkable agreement. Converting back to the bare effective charge, $e^* = Z^*e\cdot\frac{3}{\epsilon(\infty)+2} = 1.12\times\frac{3}{4.25}\,e = 0.79\,e$.

From this you can see how anomalous the value $Z^*(\mathrm{Ti})\simeq7.3$ of $\mathrm{BaTiO_3}$ (1.8 times the formal charge) mentioned in Example 19.4 is. For $\mathrm{NaCl}$ it is $1.1$, a perfectly respectable ionic crystal. The anomalous enhancement of $Z^*$ signifies the covalency of the $\mathrm{Ti}$–$\mathrm{O}$ bond and a massive transfer of electrons accompanying the displacement, and this is the microscopic trigger of ferroelectricity.

19.6.4 The soft mode and Cochran theory

Derivation: $\epsilon(0)\to\infty$ and $\omega_{TO}\to0$ are the same thing

We solve the LST relation \eqref{eq:19-LST} for $\epsilon(0)$.

$$
\begin{equation}
\epsilon(0) = \epsilon(\infty)\,\frac{\omega_{LO}^2}{\omega_{TO}^2}
\label{eq:19-eps0-LST}
\end{equation}
$$

Both $\epsilon(\infty)$ and $\omega_{LO}$ are quantities determined by the electronic polarization and the depolarizing field, and they depend hardly at all on temperature. Therefore

$$
\epsilon(0)\to\infty
\qquad\Longleftrightarrow\qquad
\omega_{TO}\to0
$$
∎ The polarization catastrophe ($\epsilon\to\infty$) of Section 19.5 is, in the language of lattice dynamics, nothing other than the frequency of a transverse optical mode dropping to zero. A mode whose frequency has become zero no longer oscillates, and the crystal “freezes” into its displacement pattern. This is the soft mode. The frozen displacement pattern becomes, as it is, the structure of the low-temperature phase.

Physical Meaning: Cochran's (1959) picture — the subtraction of two large forces

Let us rewrite Eq. \eqref{eq:19-wTO} using $\frac{1}{1-u_e} = \frac{\epsilon(\infty)+2}{3}$.

$$
\begin{equation}
\mu\,\omega_{TO}^2
= \underbrace{R_0}_{\text{short-range repulsion}}
\;-\;
\underbrace{\frac{4\pi Ne^{*2}}{3}\cdot\frac{\epsilon(\infty)+2}{3}}_{\text{long-range dipole attraction}}
\label{eq:19-cochran}
\end{equation}
$$

Here $R_0 = \mu\omega_0^2$ is the restoring force arising from the short-range repulsion due to the overlap of electron clouds (it tries to return the ions to their original positions). The second term is the long-range interaction between dipoles (it tries to displace the ions still further).

Each of these two is extremely large by itself. In perovskites, both have an energy scale corresponding to $\hbar\omega\sim400\ \mathrm{cm^{-1}}$. Yet the soft-mode frequency of $\mathrm{BaTiO_3}$ just above $T_c$ is $\omega_{TO}\sim30\ \mathrm{cm^{-1}}$. Comparing in terms of $\omega^2$,

$$
\frac{\omega_{TO}^2}{\omega_0^2} \sim \left(\frac{30}{400}\right)^2 \simeq 0.6\%
$$
What remains after the two large terms cancel each other to more than $99\%$ is what determines the ferroelectric transition. This is exactly the same situation as the conclusion we saw in Example 19.6 of Section 19.5, that “$u$ must agree with $1$ to an accuracy of $0.03\%$.”

Where does the temperature dependence come from? If $N$ decreases through thermal expansion, the second term decreases, and if $R_0$ changes through anharmonic effects, the first term changes. Both are small changes of the order of $1\%/100\ \mathrm{K}$, but on top of a $99\%$ cancellation that is enough.

Definition: Cochran law

If $\mu\omega_{TO}^2$ changes sign at the transition point $T_c$, the simplest behavior near $T_c$ is linear.

$$
\begin{equation}
\omega_{TO}^2 = A\,(T-T_c) \qquad (T>T_c)
\label{eq:19-cochran-law}
\end{equation}
$$

This is called the Cochran law. Combining it with Eq. \eqref{eq:19-eps0-LST}, we obtain

$$
\epsilon(0) = \frac{\epsilon(\infty)\,\omega_{LO}^2}{A(T-T_c)} = \frac{C}{T-T_c},
\qquad C = \frac{\epsilon(\infty)\omega_{LO}^2}{A}
$$
—The Curie–Weiss law has emerged once again, this time from lattice dynamics. In Section 19.5 it came from the denominator of the Clausius–Mossotti relation, and here it comes from the phonon frequency. We have reached the same conclusion by two independent routes.

Example 19.8: Verifying the LST relation as a function of temperature in $\mathrm{SrTiO_3}$

$\mathrm{SrTiO_3}$ is called a “quantum paraelectric”: as it is cooled, the soft mode is lowered and $\epsilon(0)$ becomes enormous, but because of zero-point vibration it does not undergo a ferroelectric transition even at absolute zero. The measured values are

$T$ (K)	Soft mode $\omega_{TO}$ ($\mathrm{cm^{-1}}$)	$\epsilon(0)$	$\epsilon(0)\,\omega_{TO}^2$	

300	91	310	$2.57\times10^{6}$	

90	42	1500	$2.65\times10^{6}$	

4	11	$2.0\times10^{4}$	$2.42\times10^{6}$	

Check whether $\epsilon(0)\,\omega_{TO}^2$ is constant, and state its meaning.

Solution. Looking at the rightmost column of the table, we see that although the temperature varies from $300\ \mathrm{K}$ to $4\ \mathrm{K}$, with $\epsilon(0)$ increasing by a factor of $65$ and $\omega_{TO}^2$ decreasing to $1/68$, the product stays within the range $2.4$–$2.7\times10^6$. The scatter is about $5\%$.

The right-hand side of the LST relation $\epsilon(0)\omega_{TO}^2 = \epsilon(\infty)\omega_{LO}^2$ is a quantity independent of temperature, so this means that the LST relation holds throughout a 65-fold change of the dielectric constant. ∎

Incidentally, fitting the Cochran law $\omega_{TO}^2 = A(T-T_c)$ to the three points above gives $T_c\simeq30\ \mathrm{K}$ or so. In reality, however, the decrease of $\omega_{TO}$ saturates for $T\lesssim40\ \mathrm{K}$, and no transition occurs. Zero-point vibration prevents the final push. The $\mathrm{^{18}O}$ substitution mentioned in Example 19.5 is nothing other than an operation that breaks this saturation and induces the transition.

19.6.5 Polaritons — hybridization of light and phonons

Figure 19.4: (a) Polariton dispersion of an ionic crystal. The two branches are the solutions of $c^2q^2=\epsilon(\omega)\omega^2$, and the gray dashed line is $\omega=cq/\sqrt{\epsilon(\infty)}$ (light in the medium). As $q\to0$ the upper branch approaches $\omega_{LO}$ and the lower branch approaches a straight line of slope $c/\sqrt{\epsilon(0)}$. As $q$ increases, the lower branch approaches $\omega_{TO}$ and the upper branch becomes light—the branches have been exchanged. For $\omega_{TO}<\omega<\omega_{LO}$ (light pink), $\epsilon(\omega)<0$, so electromagnetic waves cannot propagate and are totally reflected. This is the Reststrahlen band. (b) The soft mode. Following the Cochran law $\omega_{TO}^2=A(T-T_c)$ (crimson, solid line), $\omega_{TO}$ (ochre, dashed line) drops to zero at $T_c$. By the LST relation $\epsilon(0)=\epsilon(\infty)\omega_{LO}^2/\omega_{TO}^2$, at the same time $\epsilon(0)$ (blue) diverges as $C/(T-T_c)$. The divergence of the dielectric constant and the softening of the phonon are not separate phenomena but two faces of the same phenomenon, linked by the LST relation.

Derivation: Polariton dispersion and the Reststrahlen band

In Section 19.6.1 we set the macroscopic electric field of the TO mode to $0$, but that was under the approximation of neglecting retardation ($cq\gg\omega$). As $q\to0$ this approximation breaks down, and light and the TO phonon mix. This hybrid excitation is called a polariton.

The dispersion relation of an electromagnetic wave, in terms of the refractive index $n=\sqrt{\epsilon}$, is

$$
c^2q^2 = \epsilon(\omega)\,\omega^2
$$
Substituting Eq. \eqref{eq:19-eps-omega} here, we obtain

$$
c^2q^2 = \left[\epsilon(\infty) + \frac{(\epsilon(0)-\epsilon(\infty))\omega_{TO}^2}{\omega_{TO}^2-\omega^2}\right]\omega^2
$$
Multiplying both sides by $(\omega_{TO}^2-\omega^2)$ and rearranging, we get a quadratic equation in $\omega^2$.

$$
\epsilon(\infty)\,\omega^4 - \left[\epsilon(\infty)\omega_{LO}^2 + c^2q^2\right]\omega^2 + c^2q^2\,\omega_{TO}^2 = 0
$$
(We used the LST relation $\epsilon(0)\omega_{TO}^2 = \epsilon(\infty)\omega_{LO}^2$ to organize the coefficients.) There are two solutions, and they are the two branches in Figure 19.4(a). Let us examine the limits.

Limit	Lower branch	Upper branch	

$q\to0$	$\omega\to \dfrac{cq}{\sqrt{\epsilon(0)}}$ (photon)	$\omega\to\omega_{LO}$ (LO phonon)	

$q\to\infty$	$\omega\to\omega_{TO}$ (TO phonon)	$\omega\to\dfrac{cq}{\sqrt{\epsilon(\infty)}}$ (photon)	

∎ The branches have been exchanged. The lower branch, which was a “photon” at small $q$, becomes a “TO phonon” at large $q$. The upper branch is the reverse. As is always the case with hybridization, the two branches do not cross but repel each other.

Note that the slope of the lower branch as $q\to0$ is $c/\sqrt{\epsilon(0)}$. This is precisely “the speed of light in the medium determined by the static dielectric constant,” so an obvious result comes out. An explanation in SI units that follows even the numerical proportions of the components of the two branches, together with the polaritons of excitons and surface plasmons, is found in Chapter 33, Section 33.10.

Physical Meaning: Reststrahlen (residual rays) — Why ionic crystals reflect infrared completely

In the range $\omega_{TO}<\omega<\omega_{LO}$, the denominator $\omega_{TO}^2-\omega^2$ of Eq. \eqref{eq:19-eps-omega} is negative, so $\epsilon(\omega)<0$. Then

$$
c^2q^2 = \epsilon(\omega)\omega^2 < 0
\qquad\Longrightarrow\qquad
q\ \text{is purely imaginary}
$$
holds. In other words, in this frequency band electromagnetic waves cannot propagate through the crystal. Light incident from outside decays exponentially (an evanescent wave), and its energy is not absorbed but totally reflected. This band is called the Reststrahlen band. It is the “forbidden band” that opens up between the two branches in Figure 19.4(a).

The name comes from experiments at the end of the $19$th century. Rubens and coworkers found that when incandescent light is reflected many times from a plate of an ionic crystal, the components outside the Reststrahlen band are lost at each reflection, and in the end only the light in this band “remains.” At that time this was almost the only way to obtain monochromatic far-infrared radiation, and the experimental data that Planck used in constructing the blackbody radiation formula were obtained by this method.

In $\mathrm{NaCl}$, $\omega_{TO}=164\ \mathrm{cm^{-1}}$ and $\omega_{LO}=264\ \mathrm{cm^{-1}}$, so in terms of wavelength the band runs from $61\ \mu\mathrm{m}$ to $38\ \mu\mathrm{m}$. For $\mathrm{KBr}$ it lies at still longer wavelengths. By choosing the crystal, one can make a far-infrared “color filter”—this is the principle of the Reststrahlen method.

19.6.6 Connection with Chapter 11 — Which irreducible representation is the soft mode?

The soft mode seen through group theory: the $\Gamma$-point phonons of perovskite $Pm\bar{3}m$

In Chapter 11 we learned how to classify the phonons at the $\Gamma$ point ($\kk=0$) into irreducible representations using representations of space groups. Cubic perovskite $\mathrm{ABO_3}$ ($Pm\bar{3}m$) contains five atoms in the unit cell, so it has $3\times5=15$ vibrational modes. The standard result is

$$
\begin{equation}
\Gamma_{\text{vib}} = 4\,T_{1u}\;\oplus\;T_{2u}
\label{eq:19-perovskite-gamma}
\end{equation}
$$

($4\times3+3 = 15$ ✓). The breakdown is as follows.

Table 19.8: $\Gamma$-point phonons of cubic perovskite
Irreducible representation	Number	Type	Physical content	

$T_{1u}$	1 set	Acoustic mode	Translation of the whole crystal ($\omega=0$)	

$T_{1u}$	3 sets	Infrared-active	The lowest one is the soft mode (Slater mode: $\mathrm{Ti}$ against the $\mathrm{O_6}$ octahedron)	

$T_{2u}$	1 set	Silent (inactive)	Twisting of the oxygen octahedron. It appears in neither the infrared nor the Raman spectrum	

Why $T_{1u}$? As we saw in Chapters 9 and 10, the irreducible representation spanned by $(x,y,z)$ in the character table of $O_h$ is $T_{1u}$. The polarization $\PP$ is a polar vector, so it too belongs to $T_{1u}$. A mode that produces polarization must be $T_{1u}$—this is an absolute constraint imposed by group theory. Indeed, only the three $T_{1u}$ modes are infrared-active, and there is not a single Raman-active mode in the cubic phase ($O_h$ is centrosymmetric, so the mutual exclusion rule applies; see Chapter 10).

What happens at the transition. When one of the $T_{1u}$ modes softens and freezes out, a structure with $P_z\neq0$ is realized. The point group then drops from $O_h$ to the subgroup $C_{4v}=4mm$, which preserves vectors along the $z$ axis. Using the correlation diagram of Chapter 10 (Section 10.3), we find that

$$
T_{1u}\ (O_h) \;\longrightarrow\; A_1 \oplus E\ (C_{4v})
$$
splits in this way. $A_1$ (vibration along $z$) is the mode along the polarization direction, and $E$ (along $x,y$) is the transverse mode. Since $C_{4v}$ is not centrosymmetric, the mutual exclusion rule disappears. However, one cannot say that “if a structure is not centrosymmetric, every mode is necessarily active in both” (the converse of the mutual exclusion rule does not hold; see the hint to Exercise 10.3), so let us actually count. In $C_{4v}$ the quadratic forms are spanned by $A_1$ ($x^2+y^2,\ z^2$), $B_1$ ($x^2-y^2$), $B_2$ ($xy$), and $E$ ($xz,yz$), and the only Raman-inactive irreducible representation is $A_2$. On the other hand, the modes of the tetragonal phase, from $T_{1u}\to A_1\oplus E$ and $T_{2u}\to B_1\oplus E$, are $4A_1\oplus B_1\oplus 5E$ (removing the acoustic $A_1\oplus E$, the optical modes are $3A_1\oplus B_1\oplus 4E$), and $A_2$ does not appear even once. Therefore in the tetragonal phase all the optical modes become Raman-active. That “peaks appear all at once in the Raman spectrum the moment the temperature falls below $T_c$” in experiments is a direct manifestation of this lowering of symmetry.

Connection with Landau theory. The order parameter $\PP$ belongs to $T_{1u}$ ($\Gamma_4^-$). Since $T_{1u}$ is odd ($u$) under inversion, $T_{1u}\otimes T_{1u}\otimes T_{1u}$ does not contain the totally symmetric representation $A_{1g}$. Therefore the cubic term $P^3$ in the free energy is forbidden by symmetry. It is for this group-theoretical reason that the Landau expansion in the next section consists only of the even-order terms $P^2, P^4, P^6$.

19.7 The Landau Free-Energy Expansion and the Order of Phase Transitions

Up to this point we have started from microscopic models (polarizability, springs, local fields). In this section, by contrast, we describe the phase transition without asking for any microscopic detail, relying on symmetry alone. This is Landau's phenomenological theory. The values of the coefficients are fixed by experiment, but the key point is that the signs of the coefficients determine the character of the transition.

19.7.1 How to construct the expansion

Definition: Order parameter and Landau expansion

A quantity that changes from $0$ to a finite value across a phase transition is called an order parameter. In a ferroelectric transition, the spontaneous polarization $P$ plays this role.

Landau makes just one assumption: “near the transition point $P$ is small, so the free energy can be expanded in powers of $P$.” The free energy of the system in an applied electric field $E$ (more precisely, a Gibbs-type potential) can be written as

$$
\begin{equation}
F(P,T) = F_0(T) + \frac12 g_2 P^2 + \frac14 g_4 P^4 + \frac16 g_6 P^6 - EP
\label{eq:19-landau}
\end{equation}
$$

The factors $\frac12,\frac14,\frac16$ in front of the coefficients are a convention chosen so that the derivative takes the neat form $g_2P + g_4P^3+g_6P^5$.

Why are there no odd-order terms?

There are two reasons.

(1) From symmetry. The paraelectric phase is centrosymmetric (for $\mathrm{BaTiO_3}$, $m\bar{3}m$), so the operation $P\to-P$ is a symmetry operation of the crystal. The free energy must be invariant under symmetry operations (Neumann's principle, Chapter 4). For $E=0$ we therefore require

$$
F(P) = F(-P)
$$
and all the odd-order terms $P, P^3, P^5$ are forbidden. This is the same content as what we said group-theoretically in Section 19.6.6—that $A_{1g}$ is not contained in $T_{1u}\otimes T_{1u}\otimes T_{1u}$.

(2) Physically. If a $P^3$ term were present, only one of $+P$ and $-P$ would be stable. This contradicts the property of a ferroelectric that “two kinds of domains form and can be reversed by an electric field.”

The $-EP$ term may of course be present, because the external field breaks the symmetry. It is thanks to this term that a hysteresis loop can be drawn.

Landau's second assumption: only $g_2$ depends on temperature

All the coefficients should depend on temperature, but at least one of them has to change sign for a transition to occur. In the simplest case, we assume that only $g_2$ changes sign, at $T_0$, and that it is linear there.

$$
\begin{equation}
g_2 = \gamma\,(T-T_0),\qquad \gamma>0
\label{eq:19-g2}
\end{equation}
$$

$g_4$ and $g_6$ are taken to be temperature-independent constants ($g_6>0$ is necessary so that $F\to+\infty$ as $P\to\pm\infty$ and the system is stable).

$T_0$ is called the Curie–Weiss temperature. Whether it coincides with the actual transition temperature $T_c$ is the subject of the next two sections.

Derivation: Equation of state and susceptibility (preparation common to both cases)

The equilibrium state is given by the $P$ that minimizes $F$. The extremum condition is

$$
\frac{\partial F}{\partial P} = g_2P + g_4P^3 + g_6P^5 - E = 0
$$
that is,

$$
\begin{equation}
E = g_2P + g_4P^3 + g_6P^5
\label{eq:19-state-eq}
\end{equation}
$$

This is the equation of state. For the extremum to be a minimum, we further need

$$
\frac{\partial^2 F}{\partial P^2} = g_2 + 3g_4P^2+5g_6P^4 > 0
$$
(the stability condition).

The susceptibility is obtained by differentiating both sides of Eq. \eqref{eq:19-state-eq} with respect to $E$.

$$
1 = \left(g_2 + 3g_4P^2+5g_6P^4\right)\frac{\dd P}{\dd E}
$$
Therefore

$$
\begin{equation}
\chi = \frac{\dd P}{\dd E} = \frac{1}{g_2+3g_4P^2+5g_6P^4}
\qquad\Longrightarrow\qquad
\chi^{-1} = \frac{\partial^2F}{\partial P^2}
\label{eq:19-chi-landau}
\end{equation}
$$

∎ The inverse susceptibility is the curvature of the free energy itself. Hence “$\chi^{-1}\to0$” and “the bottom of $F$ becomes flat” mean the same thing. This one statement may be called the heart of Landau theory.

Figure 19.5: Temperature dependence of the Landau free energy $F(P)$. (a) The case $g_4>0$ (second-order transition). For $T>T_0$, $P=0$ is the only minimum; at $T=T_0$ the bottom becomes flat ($\chi^{-1}=\partial^2F/\partial P^2=0$, that is, $\epsilon\to\infty$); and for $T<T_0$ the two minima $P=\pm P_s$ (●) move away from $0$ continuously. $P_s\propto(T_0-T)^{1/2}$. (b) The case $g_4<0$, $g_6>0$ (first-order transition). At $T=T_c$ the three minima $P=0$ and $P=\pm P_s$ coexist at the same height (●). Hence $P_s$ jumps out at $T_c$ with a finite value. In the temperature range $T_0<T<T_1$ both states exist as minima, so the transition temperature is shifted between heating and cooling (thermal hysteresis). $\mathrm{BaTiO_3}$ is of this type.

19.7.2 The case $g_4>0$ — second-order transition

Derivation: Complete solution for the second-order transition

For $g_4>0$ the $P^6$ term has no effect at small $P$, so we may drop it (set $g_6=0$).

$$
F = F_0 + \frac12\gamma(T-T_0)P^2 + \frac14 g_4P^4 - EP
$$

Step 1: Find the equilibrium polarization at $E=0$. The equation of state is

$$
0 = g_2P+g_4P^3 = P\left(g_2+g_4P^2\right)
$$
Therefore the solutions are

$$
P = 0
\qquad\text{or}\qquad
P^2 = -\frac{g_2}{g_4} = \frac{\gamma(T_0-T)}{g_4}
$$
The latter has a real solution only for $T<T_0$. Thus

$$
\begin{equation}
P_s(T) = \pm\sqrt{\frac{\gamma}{g_4}}\;\left(T_0-T\right)^{1/2}\qquad(T<T_0)
\label{eq:19-Ps-2nd}
\end{equation}
$$

$P_s$ rises continuously from zero at $T_0$. The critical exponent (the quantity conventionally written $\beta$, which is not the same as the expansion coefficient $\beta$ of Section 19.5.2) is $1/2$, that is, it takes the mean-field value.

Step 2: Determine which solution is stable. We use the stability condition $g_2+3g_4P^2>0$.

The solution $P=0$: $\left.\dfrac{\partial^2F}{\partial P^2}\right|_{P=0} = g_2 = \gamma(T-T_0)$. This is positive (stable) for $T>T_0$ and negative (unstable) for $T<T_0$.

The solution $P=P_s$: substituting $P_s^2 = -g_2/g_4$,
$$
g_2 + 3g_4\left(-\frac{g_2}{g_4}\right) = g_2-3g_2 = -2g_2 = 2\gamma(T_0-T) > 0 \quad(T<T_0)
$$
so it is stable for $T<T_0$.

The stable solution interchanges exactly at $T_0$. Thus $T_c = T_0$.

Step 3: Calculate the susceptibility. Put $g_6=0$ in Eq. \eqref{eq:19-chi-landau}.

Paraelectric phase ($T>T_0$, $P=0$):

$$
\chi^{-1} = g_2 = \gamma(T-T_0)
$$
Ferroelectric phase ($T<T_0$, $P^2=-g_2/g_4$):

$$
\chi^{-1} = g_2+3g_4\left(-\frac{g_2}{g_4}\right) = -2g_2 = 2\gamma(T_0-T)
$$
Therefore

$$
\begin{equation}
\chi^{-1} =
\begin{cases}
\gamma\,(T-T_0) & (T>T_0)\\[4pt]
2\gamma\,(T_0-T) & (T<T_0)
\end{cases}
\label{eq:19-chi-2to1}
\end{equation}
$$

∎ The graph of $\chi^{-1}$ versus $T$ has a V-shaped kink at $T_0$, and the ratio of the slopes is fixed exactly at (high-temperature side) : (low-temperature side) $=1:2$. In terms of the dielectric constant,

$$
\epsilon \simeq 4\pi\chi = \frac{4\pi/\gamma}{T-T_0} = \frac{C}{T-T_0}\quad(T>T_0),
\qquad
\epsilon \simeq \frac{C/2}{T_0-T}\quad(T<T_0)
$$
That is, the Curie constant on the low-temperature side is exactly half that on the high-temperature side. This can be confirmed experimentally, and it is a clear fingerprint of a second-order transition.

Why does a factor of two appear? — An intuitive explanation

In the paraelectric phase, the bottom of $F$ is a single parabola at $P=0$, and its curvature is $g_2$.

In the ferroelectric phase there are two bottoms at $P=\pm P_s$, and the curvature at these bottoms is not simply $g_2$ with its sign changed. Because the $P^4$ term acts as a “wall,” the bottoms become sharper. An actual calculation gives $-2g_2$, that is, twice $\abs{g_2}$.

More formally, comparing points “at the same distance $\abs{T-T_0}$” above and below $T_0$, we have the curvature of a single parabola above and the curvature of the bottoms of two wells below, and the latter is twice as large. This is because the quartic wall $\frac14 g_4P^4$ confines the wells twice as steeply.

Derivation: Specific-heat jump (the thermodynamic fingerprint of a second-order transition)

We find the equilibrium free energy for $T<T_0$. Substituting $P_s^2 = -g_2/g_4$ into Eq. \eqref{eq:19-landau} ($E=0$, $g_6=0$) gives

$$
F - F_0 = \frac12 g_2\left(-\frac{g_2}{g_4}\right) + \frac14 g_4\frac{g_2^2}{g_4^2}
= -\frac{g_2^2}{2g_4} + \frac{g_2^2}{4g_4}
= -\frac{g_2^2}{4g_4} = -\frac{\gamma^2(T-T_0)^2}{4g_4}
$$
From $\Delta S = -\partial(\Delta F)/\partial T$, the change in entropy is

$$
\Delta S = -\frac{\partial}{\partial T}\left[-\frac{\gamma^2(T-T_0)^2}{4g_4}\right] = \frac{\gamma^2}{4g_4}\cdot2(T-T_0) = -\frac{\gamma^2(T_0-T)}{2g_4}
$$
For $T<T_0$ we have $\Delta S<0$; that is, the ferroelectric phase has lower entropy (as it should, being the ordered phase). Moreover $\Delta S\to0$ as $T\to T_0$, so there is no latent heat at the transition point—this is the origin of the name “second-order” transition.

Since the specific heat is $C_P = T\,\partial S/\partial T$,

$$
\begin{equation}
\Delta C_P = T\frac{\partial(\Delta S)}{\partial T} = \frac{\gamma^2 T}{2g_4}
\qquad\Longrightarrow\qquad
\Delta C_P(T_0) = \frac{\gamma^2 T_0}{2g_4}
\label{eq:19-Cjump}
\end{equation}
$$

∎ The specific heat shows a finite jump at $T_0$ (it does not diverge). Just above $T_0$, $\Delta C_P=0$; just below, it is $\gamma^2T_0/2g_4$. Since the second derivative of the free energy is discontinuous, this is a “second-order phase transition” in Ehrenfest's classification.

19.7.3 The case $g_4<0$ — first-order transition

Derivation: Complete solution for the first-order transition ($g_4<0$, $g_6>0$)

For $g_4<0$ the $P^4$ term acts in the direction of increasing $P$, so without the $P^6$ term $F$ would diverge downward. $g_6>0$ is therefore essential. We write $g_4 = -\abs{g_4}$.

$$
F = F_0 + \frac12 g_2P^2 - \frac14\abs{g_4}P^4 + \frac16 g_6P^6
$$

Step 1: Find the extrema. The equation of state at $E=0$ is

$$
0 = g_2P - \abs{g_4}P^3+g_6P^5 = P\left(g_2-\abs{g_4}P^2+g_6P^4\right)
$$
The solutions other than $P=0$ are obtained by solving the quadratic equation in $x\equiv P^2$

$$
g_6x^2 - \abs{g_4}x + g_2 = 0
$$
which gives

$$
\begin{equation}
P^2 = \frac{\abs{g_4}\pm\sqrt{g_4^2-4g_2g_6}}{2g_6}
\label{eq:19-P2-1st}
\end{equation}
$$

Real solutions exist when the discriminant is nonnegative, that is,

$$
g_4^2 - 4g_2g_6 \ge 0
\qquad\Longleftrightarrow\qquad
g_2 \le \frac{g_4^2}{4g_6}
\qquad\Longleftrightarrow\qquad
T \le T_1 \equiv T_0 + \frac{g_4^2}{4\gamma g_6}
$$
Above $T_1$ no extremum with $P\neq0$ exists. $T_1$ is called the limit of superheating.

Step 2: Find the transition temperature $T_c$. In a first-order transition, the transition occurs at the temperature where the minimum at $P=0$ and the minima at $P=\pm P_s$ are at the same height. There are two conditions.

$$
\text{(a)}\quad F(P_s) = F(0):\qquad \frac12 g_2P_s^2 - \frac14\abs{g_4}P_s^4+\frac16 g_6P_s^6 = 0
$$
$$
\text{(b)}\quad \left.\frac{\partial F}{\partial P}\right|_{P_s}=0:\qquad g_2 - \abs{g_4}P_s^2+g_6P_s^4 = 0
$$
Dividing (a) by $P_s^2$ ($\neq0$) and then multiplying by $12$, we obtain

$$
6g_2 - 3\abs{g_4}P_s^2 + 2g_6P_s^4 = 0 \tag{a$'$}
$$
From (b), $g_6P_s^4 = \abs{g_4}P_s^2 - g_2$. We substitute this into (a$'$).

$$
6g_2 - 3\abs{g_4}P_s^2 + 2\left(\abs{g_4}P_s^2-g_2\right) = 0
$$
$$
6g_2 - 3\abs{g_4}P_s^2 + 2\abs{g_4}P_s^2 - 2g_2 = 0
$$
$$
4g_2 - \abs{g_4}P_s^2 = 0
\qquad\Longrightarrow\qquad
P_s^2 = \frac{4g_2}{\abs{g_4}}
\tag{c}
$$
We substitute (c) back into (b).

$$
g_2 - \abs{g_4}\cdot\frac{4g_2}{\abs{g_4}} + g_6\cdot\frac{16g_2^2}{g_4^2} = 0
\qquad\Longrightarrow\qquad
g_2 - 4g_2 + \frac{16g_6g_2^2}{g_4^2} = 0
$$
$$
g_2\left(-3+\frac{16g_6g_2}{g_4^2}\right)=0
$$
Taking the solution with $g_2\neq0$, we obtain

$$
\begin{equation}
g_2(T_c) = \frac{3g_4^2}{16g_6}
\qquad\Longrightarrow\qquad
T_c = T_0 + \frac{3\,g_4^2}{16\,\gamma\,g_6}
\label{eq:19-Tc-1st}
\end{equation}
$$

We have $T_c > T_0$. The actual transition occurs at a temperature higher than the temperature $T_0$ at which $P=0$ becomes unstable.

Step 3: Find the spontaneous polarization at $T_c$. Substituting $g_2(T_c)$ into (c) gives

$$
\begin{equation}
P_s^2(T_c) = \frac{4}{\abs{g_4}}\cdot\frac{3g_4^2}{16g_6} = \frac{3\abs{g_4}}{4g_6}
\qquad\Longrightarrow\qquad
P_s(T_c) = \sqrt{\frac{3\abs{g_4}}{4g_6}} \neq 0
\label{eq:19-Ps-jump}
\end{equation}
$$

∎ $P_s$ jumps discontinuously from zero to a finite value at the transition point. This is a first-order transition.

Step 4: Line up the three temperatures.

$$
T_0 \;<\; T_c = T_0+\frac{3g_4^2}{16\gamma g_6} \;<\; T_1 = T_0+\frac{g_4^2}{4\gamma g_6}
$$
(Since $\frac{3}{16}=0.1875 < \frac14 = 0.25$, we have $T_c<T_1$.)

Table 19.9: Three characteristic temperatures in a first-order transition
Temperature	Meaning	$P=0$ state	$P=\pm P_s$ state	

$T>T_1$	—	Only minimum	Does not exist	

$T=T_1$	Limit of superheating	Stable	Arises as an inflection point	

$T_c<T<T_1$	—	Stable	Metastable	

$T=T_c$	Transition point	Stable	Stable (same height)	

$T_0<T<T_c$	—	Metastable	Stable	

$T=T_0$	Limit of supercooling	Becomes unstable	Stable	

$T<T_0$	—	Maximum (unstable)	Only minimum
