Repository: Mochizuki-TUS/mochizuki-tus.github.io

# 東京理科大学 望月研究室 WEBSITE (https://mochizuki-tus.github.io)
Webpage of Mochizuki research group at Tokyo University of Science

File: SSP_Textbook_EN/ch34_ir_raman.html (part 3 of 5)
Chapter 34 Infrared and Raman Spectroscopy — Introduction to Solid-State Physics
$2C_6$: This is the $6_3$ screw axis ($60^\circ$ rotation combined with a translation of $\tfrac12\cc$), so the cation at $z=0$ is carried to the cation at $z=\tfrac12$. Every atom is carried to the other sublattice, so the count is 0.

$2C_3$: A threefold axis parallel to the $c$ axis and passing through atoms. The positions $(\tfrac13,\tfrac23)$ and $(\tfrac23,\tfrac13)$ return to themselves under a threefold rotation, up to a lattice translation, so the count is 4.

$C_2$: This is $6_3^3$, which is accompanied by a translation of $\tfrac12\cc$, so the count is 0.

$3\sigma_v$: A mirror plane containing the atoms, so the count is 4.

$3\sigma_d$: A glide, which shifts by $\tfrac12\cc$, so the count is 0.

Since $\Tr R$ is $E{:}\,3$, $C_6{:}\,2$, $C_3{:}\,0$, $C_2{:}\,-1$, $\sigma{:}\,1$, we have $\chi_{\rm mech}=(12,\,0,\,0,\,0,\,4,\,0)$. We reduce it using the character table of $C_{6v}$ (class sizes $1,2,2,1,3,3$, $h=12$).

Table 34.5: Character table of $C_{6v}$ and $\chi_{\rm mech}$ of wurtzite
$C_{6v}$	$E$	$2C_6$	$2C_3$	$C_2$	$3\sigma_v$	$3\sigma_d$	Linear	Quadratic	Multiplicity	

$A_1$	1	1	1	1	1	1	$z$	$x^2+y^2,\ z^2$	$\tfrac{12+3\cdot4}{12}=2$	

$A_2$	1	1	1	1	$-1$	$-1$	$R_z$		$\tfrac{12-12}{12}=0$	

$B_1$	1	$-1$	1	$-1$	1	$-1$			$\tfrac{12+12}{12}=2$	

$B_2$	1	$-1$	1	$-1$	$-1$	1			$\tfrac{12-12}{12}=0$	

$E_1$	2	1	$-1$	$-2$	0	0	$(x,y)$	$(xz,\ yz)$	$\tfrac{24}{12}=2$	

$E_2$	2	$-1$	$-1$	2	0	0		$(x^2-y^2,\ xy)$	$\tfrac{24}{12}=2$	

$\chi_{\rm mech}$	12	0	0	0	4	0		

$\Gamma_{\rm mech}=2A_1\oplus2B_1\oplus2E_1\oplus2E_2$ (dimension $2+2+4+4=12$ ✓). Subtracting the acoustic modes $A_1(z)\oplus E_1(x,y)$, we obtain

$$
\begin{equation}
\Gamma_{\rm opt}(\text{wurtzite})=A_1\oplus2B_1\oplus E_1\oplus2E_2
\label{eq:34-wurtzite}
\end{equation}
$$

From the right-hand columns: $A_1$ and $E_1$ are active in both the infrared and Raman spectra (they are polar, and each splits into LO and TO modes), the two $E_2$ modes are Raman-active only, and the two $B_1$ modes are silent. ∎

If the names $\sigma_v$ and $\sigma_d$ are interchanged, the names $B_1$ and $B_2$ are exchanged, and one writes $2B_2$. Both conventions occur in the literature, but the substance—“two silent modes”—does not change.

Figure 34.12: Optical modes at the $\Gamma$ point of the wurtzite type (schematic of the four atoms of the primitive cell seen from the side, with the $c$ axis vertical. The cation–anion pairs at lower left and upper right belong to two sublattices displaced by $c/2$ along the $c$ axis). $A_1$ and $B_1$ are vibrations along the $c$ axis, and $E_1$ and $E_2$ are in-plane vibrations. The circle size is a rough guide to the magnitude of the mass, not the ionic radius (the ionic radii of O$^{2-}$ and N$^{3-}$ are in fact larger than those of the cations). Whether a mode is polar or nonpolar is read as follows: if the cation and anion within each pair move in opposite directions, a dipole forms in that pair. If the dipoles of the two pairs line up (in phase), the dipole of the whole unit cell oscillates and the mode is polar ($A_1$, $E_1$; infrared-active); if they cancel (out of phase), the mode is nonpolar ($E_2$(high), $B_1$(high)). In modes such as $E_2$(low) and $B_1$(low), in which the two atoms within each pair move in the same direction, the dipole is small to begin with, and the two pairs are out of phase, so they cancel. In $E_2$(low) mainly the heavy cations move, and in $E_2$(high) mainly the light anions move.

Table 34.6: Optical phonons at the $\Gamma$ point of wurtzite-type GaN and ZnO (room temperature, $\mathrm{cm^{-1}}$, approximate. The $A_1$ and $E_1$ values of GaN are the same as in Example 32.13 of Chapter 32. The values for ZnO scatter by several $\mathrm{cm^{-1}}$ depending on the report, so they are given as ranges. See the References for the sources)
Mode	Activity	GaN	ZnO	

$E_2$(low)	Raman	144	99–101	

$A_1$(TO)	Infrared, Raman	531	378–380	

$E_1$(TO)	Infrared, Raman	559	407–413	

$E_2$(high)	Raman	568	437–438	

$A_1$(LO)	Infrared, Raman	734	574–579	

$E_1$(LO)	Infrared, Raman	741	583–591	

$B_1$(low), $B_1$(high)	Silent	Not visible in light (obtained from first-principles calculations or neutron scattering)	

The $E_2$(high) line is sharp and strong, so it is routinely used to evaluate the crystallinity and strain of GaN and ZnO thin films. The slightly different frequencies of $A_1$ and $E_1$ are due to the crystal field of wurtzite (the difference between the $c$-axis direction and the in-plane directions).

34.4.6 Rutile-type TiO2 — doing the six-atom count yourself

Rutile-type TiO2 has space group $P4_2/mnm$ (No. 136), point group $D_{4h}$, and $s=6$. Ti is at $2a$ ($0,0,0$ and $\tfrac12,\tfrac12,\tfrac12$), and O is at $4f$ ($u,u,0$; $-u,-u,0$; $\tfrac12+u,\tfrac12-u,\tfrac12$; $\tfrac12-u,\tfrac12+u,\tfrac12$; $u\approx0.305$).

Table 34.7: Character table of $D_{4h}$ (the $C_4$ axis is $z$. $C_2'$ are the twofold axes along the $x$ and $y$ axes, and $C_2''$ are the twofold axes along the diagonals $[110]$ and $[1\bar10]$. $\sigma_v$ and $\sigma_d$ are the reflections perpendicular to $C_2'$ and $C_2''$, respectively, with $\sigma_v=iC_2'$, $\sigma_d=iC_2''$, $S_4=iC_4$ (as classes), and $\sigma_h=iC_2$. The right half is a copy of the left half for $g$, and has the signs reversed for $u$)
$D_{4h}$	$E$	$2C_4$	$C_2$	$2C_2'$	$2C_2''$	$i$	$2S_4$	$\sigma_h$	$2\sigma_v$	$2\sigma_d$	Linear	Quadratic	

$A_{1g}$	1	1	1	1	1	1	1	1	1	1		$x^2+y^2,\ z^2$	

$A_{2g}$	1	1	1	$-1$	$-1$	1	1	1	$-1$	$-1$	$R_z$		

$B_{1g}$	1	$-1$	1	1	$-1$	1	$-1$	1	1	$-1$		$x^2-y^2$	

$B_{2g}$	1	$-1$	1	$-1$	1	1	$-1$	1	$-1$	1		$xy$	

$E_g$	2	0	$-2$	0	0	2	0	$-2$	0	0	$(R_x,R_y)$	$(xz,\ yz)$	

$A_{1u}$	1	1	1	1	1	$-1$	$-1$	$-1$	$-1$	$-1$			

$A_{2u}$	1	1	1	$-1$	$-1$	$-1$	$-1$	$-1$	1	1	$z$		

$B_{1u}$	1	$-1$	1	1	$-1$	$-1$	1	$-1$	$-1$	1			

$B_{2u}$	1	$-1$	1	$-1$	1	$-1$	1	$-1$	1	$-1$			

$E_u$	2	0	$-2$	0	0	$-2$	0	2	0	0	$(x,y)$		

Figure 34.13: Unit cell of rutile TiO2 ($P4_2/mnm$) viewed from above along the $c$ axis (indigo is Ti, red is O. Dark atoms are at $z=0$, light atoms at $z=\tfrac12$. $u\approx0.305$). The O atoms at $z=0$ lie on the diagonal $[110]$ and flank the corner Ti; the O atoms at $z=\tfrac12$ lie on the other diagonal $[1\bar10]$ and flank the center Ti. An operation that carries the corner Ti to the center Ti (such as the $4_2$ screw axis) is accompanied by the translation $(\tfrac12,\tfrac12,\tfrac12)$ and interchanges the two Ti atoms, so the number of “unshifted atoms” is 0. The key points on the right are the same as the counting in Example 34.10.

Example 34.10: Optical modes of rutile

Reduce $\Gamma_{\rm mech}$ of rutile TiO2 into irreducible representations of $D_{4h}$ and classify the optical modes. For the class names of $D_{4h}$, let $C_2'$ be the twofold axes along the $a$ axes ($x$, $y$) and $C_2''$ the twofold axes along the diagonals ($[110]$, $[1\bar10]$), and let $\sigma_v$ and $\sigma_d$ be the mirror planes perpendicular to $C_2'$ and $C_2''$, respectively (Table 34.7). See Figure 34.13 for the arrangement of the atoms.

Solution. Among the operations of the space group $P4_2/mnm$, the $4_2$ screw axis ($C_4$ with the translation $\tfrac12,\tfrac12,\tfrac12$), $C_2'$ along the $a$ axes, $S_4$, and $\sigma_v$ are accompanied by the translation $(\tfrac12,\tfrac12,\tfrac12)$; they interchange the two Ti atoms and also interchange the two sets of O atoms. The remaining operations contain no translation. We count $N_R$ for each class.

$E$: 6. $2C_4$ ($4_2$): 0.

$C_2(z)$: the $z$ axis passes through Ti ($0,0,0$), and the Ti at $(\tfrac12,\tfrac12,\tfrac12)$ is carried to $(-\tfrac12,-\tfrac12,\tfrac12)$, that is, to itself up to a lattice translation. The O at $(u,u,0)$ goes to $(-u,-u,0)$ and they are interchanged. Hence only the two Ti atoms count: 2.

$2C_2'$ ($a$ axes, with translation): 0.

$2C_2''$ ($[110]$ axis): the $[110]$ axis passes through the Ti at the origin and the two O atoms on this axis ($\pm(u,u,0)$). The Ti at $(\tfrac12,\tfrac12,\tfrac12)$ goes to $(\tfrac12,\tfrac12,-\tfrac12)$ and returns to itself up to a lattice translation. The O atoms at $z=\tfrac12$ are interchanged by $(\tfrac12+u,\tfrac12-u,\tfrac12)\to(\tfrac12-u,\tfrac12+u,-\tfrac12)$. Hence 4.

$i$: the two Ti atoms lie on the inversion center (each goes to itself). The O atoms are interchanged by $(u,u,0)\to(-u,-u,0)$. Hence 2.

$2S_4$: 0. $\sigma_h$ ($z\to-z$): the atoms at $z=0$ do not move, and the atoms at $z=\tfrac12$ go to $z=-\tfrac12$, that is, return to themselves up to a lattice translation. Hence 6.

$2\sigma_v$: 0. $2\sigma_d$ (mirror perpendicular to $[1\bar10]$, $(x,y)\to(y,x)$): the two Ti atoms and the two O atoms at $z=0$ do not move, and the O atoms at $z=\tfrac12$ are interchanged. Hence 4.

Multiplying by $\Tr R$ ($E{:}\,3$, $C_4{:}\,1$, $C_2{:}\,-1$, $i{:}\,-3$, $S_4{:}\,-1$, $\sigma{:}\,1$), we obtain

$$
\begin{array}{c|cccccccccc}
 & E & 2C_4 & C_2 & 2C_2' & 2C_2'' & i & 2S_4 & \sigma_h & 2\sigma_v & 2\sigma_d\\ \hline
N_R & 6 & 0 & 2 & 0 & 4 & 2 & 0 & 6 & 0 & 4\\
\chi_{\rm mech} & 18 & 0 & -2 & 0 & -4 & -6 & 0 & 6 & 0 & 4
\end{array}
$$
Use the character table of $D_{4h}$ (Table 34.7; the $g$ representations repeat the characters of $D_4$ on the left and right halves, and the $u$ representations are obtained by reversing the signs of the right half, the same construction as for $O_h$ in Section 8.7 of Chapter 8), multiply by the number of elements in each class $(1,2,1,2,2,1,2,1,2,2)$, and divide by $h=16$. Since $\chi_{\rm mech}$ is nonzero only for the classes $E,C_2,2C_2'',i,\sigma_h,2\sigma_d$,

$$
a(\Gamma)=\frac1{16}\bigl[18\chi(E)-2\chi(C_2)-8\chi(C_2'')-6\chi(i)+6\chi(\sigma_h)+8\chi(\sigma_d)\bigr]
$$
Insert the characters of each representation $(\chi(E),\chi(C_2),\chi(C_2''),\chi(i),\chi(\sigma_h),\chi(\sigma_d))$.

$$
\begin{aligned}
A_{1g},\,B_{2g}&:(1,1,1,1,1,1)\to\tfrac{18-2-8-6+6+8}{16}=1,\\
A_{2g},\,B_{1g}&:(1,1,-1,1,1,-1)\to\tfrac{18-2+8-6+6-8}{16}=1,\\
E_g&:(2,-2,0,2,-2,0)\to\tfrac{36+4-12-12}{16}=1,\\
A_{1u},\,B_{2u}&:(1,1,1,-1,-1,-1)\to\tfrac{18-2-8+6-6-8}{16}=0,\\
A_{2u},\,B_{1u}&:(1,1,-1,-1,-1,1)\to\tfrac{18-2+8+6-6+8}{16}=2,\\
E_u&:(2,-2,0,-2,2,0)\to\tfrac{36+4+12+12}{16}=4.
\end{aligned}
$$
($B_{1g}$ and $A_{2g}$, and $B_{2g}$ and $A_{1g}$, have the same characters in these six classes and therefore give the same values. They are distinguished by classes such as $C_4$ and $C_2'$, but there $\chi_{\rm mech}=0$, so this does not affect the result.) Check: $1+1+1+1+2+2+2+8=18=3s$ ✓. Subtracting the acoustic modes $A_{2u}(z)\oplus E_u(x,y)$, we obtain

$$
\begin{equation}
\Gamma_{\rm opt}(\text{rutile})=A_{1g}\oplus A_{2g}\oplus B_{1g}\oplus B_{2g}\oplus E_g\oplus A_{2u}\oplus2B_{1u}\oplus3E_u
\label{eq:34-rutile}
\end{equation}
$$

From the right-hand column of Table 34.7, the quadratic functions of $D_{4h}$ are $x^2+y^2,\,z^2\to A_{1g}$, $x^2-y^2\to B_{1g}$, $xy\to B_{2g}$, $(xz,yz)\to E_g$, and the linear functions are $z\to A_{2u}$, $(x,y)\to E_u$. Therefore the Raman-active modes are the four modes $A_{1g},B_{1g},B_{2g},E_g$, the infrared-active modes are the four modes $A_{2u}$ and $3E_u$ (each splitting into LO and TO), and the silent modes are the three modes $A_{2g}$ and $2B_{1u}$. ∎

Four lines are in fact observed in the Raman spectrum of rutile: $B_{1g}$ at about $143$, $E_g$ at about $447$, $A_{1g}$ at about $612$, and $B_{2g}$ at about $826\,\mathrm{cm^{-1}}$ (the last line is weak). The anatase type of the same TiO2 ($I4_1/amd$) has six Raman-active modes (Exercise 34.2) and a very strong $E_g$ line at about $144\,\mathrm{cm^{-1}}$. From the Raman spectrum, rutile and anatase can be told apart at once.

34.4.7 Perovskites — Raman lines appear when the symmetry is lowered

In cubic perovskite SrTiO3 (space group $Pm\bar3m$, No. 221, point group $O_h$, $s=5$), Sr is at the vertices of the cube, Ti at the body center, and the three O atoms at the face centers. We now carry out the counting for the decomposition whose result alone was shown in Section 13.7.3 of Chapter 13.

Example 34.11: Cubic SrTiO3 and tetragonal BaTiO3

(1) Find $\Gamma_{\rm opt}$ of cubic perovskite and show that there is no first-order Raman-active mode. (2) Find $\Gamma_{\rm opt}$ of tetragonal BaTiO3 ($P4mm$, point group $C_{4v}$; the ferroelectric phase in which Ti and O are slightly displaced along the $c$ axis) and count the Raman-active modes.

Solution. (1) To make the counting easy, we take the origin at Ti. Ti is at $(0,0,0)$, Sr at the body center $(\tfrac12,\tfrac12,\tfrac12)$, and the three O atoms at the edge midpoints $(\tfrac12,0,0)$, $(0,\tfrac12,0)$, $(0,0,\tfrac12)$ (the lattice constant is taken to be 1). Ti and Sr have site symmetry $O_h$, and under every operation each returns to itself up to a lattice translation. The O atoms are counted operation by operation.

$E$, $i$: all three O atoms return to themselves ($-\tfrac12\equiv\tfrac12$). $N_R=5$.

$8C_3$ (axes along the body diagonals $[111]$), $8S_6$: the three O atoms are permuted cyclically. $N_R=2$.

$3C_2$ (for example, the $z$ axis), $3\sigma_h$ (for example, $z\to-z$): as in $(\tfrac12,0,0)\to(-\tfrac12,0,0)$, each of the three O atoms returns to itself up to a lattice translation. $N_R=5$.

$6C_4$ ($z$ axis), $6S_4$: $(0,0,\tfrac12)$ on the axis does not move, and $(\tfrac12,0,0)$ and $(0,\tfrac12,0)$ are interchanged. $N_R=3$.

$6C_2'$ ($[110]$ axes), $6\sigma_d$ (mirror $x\leftrightarrow y$): $(0,0,\tfrac12)$ returns to itself, and the other two are interchanged. $N_R=3$.

$$
\begin{array}{c|cccccccccc}
 & E & 8C_3 & 3C_2 & 6C_4 & 6C_2' & i & 8S_6 & 3\sigma_h & 6S_4 & 6\sigma_d\\ \hline
N_R & 5 & 2 & 5 & 3 & 3 & 5 & 2 & 5 & 3 & 3\\
\Tr R & 3 & 0 & -1 & 1 & -1 & -3 & 0 & 1 & -1 & 1\\
\chi_{\rm mech} & 15 & 0 & -5 & 3 & -3 & -15 & 0 & 5 & -3 & 3
\end{array}
$$
Reducing with the character table of $O_h$ (Table 8.7 of Chapter 8), the nonzero ones are

$$
\begin{aligned}
a(T_{1u})&=\tfrac1{48}\bigl[45+0+15+18+18+45+0+15+18+18\bigr]=\tfrac{192}{48}=4,\\
a(T_{2u})&=\tfrac1{48}\bigl[45+0+15-18-18+45+0+15-18-18\bigr]=\tfrac{48}{48}=1
\end{aligned}
$$
only (the other eight are 0), so $\Gamma_{\rm mech}=4T_{1u}\oplus T_{2u}$ (dimension $12+3=15$ ✓). Subtracting the acoustic $T_{1u}$, we obtain

$$
\Gamma_{\rm opt}(\text{cubic perovskite})=3T_{1u}\oplus T_{2u}
$$
$T_{1u}$ is infrared-active and $T_{2u}$ is silent. Since all of them are $u$, there is not a single first-order Raman-active mode (this is just the conclusion of Example 34.8, because every atom sits on an inversion center).

(2) In tetragonal $C_{4v}$, inversion is lost. Restricting the irreducible representations of $O_h$ to $C_{4v}$ (following the idea of the correlation diagram in Section 10.3 of Chapter 10), we have $T_{1u}\to A_1\oplus E$ and $T_{2u}\to B_1\oplus E$. Therefore

$$
\Gamma_{\rm mech}=4(A_1\oplus E)\oplus(B_1\oplus E)=4A_1\oplus B_1\oplus5E
$$
and subtracting the acoustic $A_1(z)\oplus E(x,y)$ gives

$$
\begin{equation}
\Gamma_{\rm opt}(\text{tetragonal BaTiO}_3)=3A_1\oplus B_1\oplus4E
\label{eq:34-batio3}
\end{equation}
$$

The quadratic functions of $C_{4v}$ are $x^2+y^2,\,z^2\to A_1$, $x^2-y^2\to B_1$, $xy\to B_2$, $(xz,yz)\to E$, so all eight modes, $3A_1$, $B_1$, and $4E$, are Raman-active ($A_1$ and $E$ are also infrared-active). Counting $N_R$ directly in $C_{4v}$ gives the same result ($N_R=5,3,5,5,3$ for $E,2C_4,C_2,2\sigma_v,2\sigma_d$). ∎

Because the inversion center has been lost, the $T_{1u}$ mode that was “visible only in the infrared” and the $T_{2u}$ mode that was “visible in neither” become visible in Raman scattering. That Raman lines newly appear at a phase transition is direct evidence that the symmetry has been lowered.

Figure 34.14: Correlation diagram of the $\Gamma$-point optical modes of cubic (left) and tetragonal (right) perovskite. Green is the A site (Sr, Ba), indigo is Ti, and red is O. When the symmetry is lowered to $C_{4v}$, the cubic $3T_{1u}\oplus T_{2u}$ splits as $T_{1u}\to A_1\oplus E$ and $T_{2u}\to B_1\oplus E$, giving eight Raman-active modes. In real tetragonal BaTiO3, the polar modes additionally split into LO and TO, so the number of lines is larger still.

This way of thinking is widely used in studies of phase transitions. At about $105\,\mathrm{K}$, SrTiO3 undergoes a structural phase transition in which neighboring oxygen octahedra rotate in opposite directions, and the unit cell doubles. The mode that was at the corner of the Brillouin zone (the R point) is “folded back” onto the $\Gamma$ point of the new unit cell and becomes Raman-active, and one of these lines was observed as a soft mode whose frequency decreases as the transition temperature is approached (Chapter 19, Section 19.6; Chapter 29, Section 29.3). In tetragonal BaTiO3, a sharp line at about $305\,\mathrm{cm^{-1}}$ (the $B_1$ mode arising from the silent mode $T_{2u}$ of the cubic phase, overlapping with an $E$ mode) is used as a marker of the tetragonal phase. However, cubic BaTiO3 also retains a broad signal due to local Ti displacements, so care is needed in the interpretation.

34.4.8 Tools — Bilbao, phonopy, CrystOD, and the correlation method

When you carry out a factor-group analysis for your own material, it is a good idea to count by hand first and then check with the following tools.

Bilbao Crystallographic Server (Appendix B, Section B.2): lets you look up space groups, Wyckoff positions, and character tables. It also provides a program (SAM: Spectral Active Modes) that, given the space-group number and the occupied Wyckoff positions, decomposes the $\Gamma$-point modes into irreducible representations and tabulates even the infrared and Raman activity.

phonopy: computes phonons from force constants obtained by first-principles calculations, and outputs the frequency and the irreducible representation (the transformation properties of the eigenvector) of each $\Gamma$-point mode (the irreps function). The calculated frequencies and irreducible representations are compared with the counts in this section and with the experimental lines (Section 34.8.4).

CrystOD (Appendix B, Section B.5): a symmetry-analysis tool introduced in this book; it can assign irreducible representations to phonon modes and decompose the structural distortion before and after a phase transition into irreducible representations (symmetry-mode analysis).

For crystals with many atoms, the correlation method is convenient. For each Wyckoff position, one classifies the displacement $(x,y,z)$ of a single atom under the group of that site symmetry, and builds the $\Gamma$-point modes using the correlation table from the site group to the factor group. For example, in the rock-salt-type structure both atoms have site symmetry $O_h$ and their displacement is $T_{1u}$, so $\Gamma_{\rm mech}=2T_{1u}$ follows immediately (for detailed tables, see Rousseau–Bauman–Porto in the References).

Table 34.8: Summary of the $\Gamma$-point optical modes of the crystals counted in this section (infrared-active modes split into LO and TO)
Crystal	Space group (point group)	$s$	$\Gamma_{\rm opt}$	Infrared	Raman	Silent	

Si, diamond	$Fd\bar3m$ ($O_h$)	2	$T_{2g}$	—	$T_{2g}$	—	

NaCl	$Fm\bar3m$ ($O_h$)	2	$T_{1u}$	$T_{1u}$	—	—	

GaAs	$F\bar43m$ ($T_d$)	2	$T_2$	$T_2$	$T_2$	—	

GaN, ZnO	$P6_3mc$ ($C_{6v}$)	4	$A_1+2B_1+E_1+2E_2$	$A_1,E_1$	$A_1,E_1,2E_2$	$2B_1$	

Rutile TiO2	$P4_2/mnm$ ($D_{4h}$)	6	$A_{1g}+A_{2g}+B_{1g}+B_{2g}+E_g$
$+A_{2u}+2B_{1u}+3E_u$	$A_{2u},3E_u$	$A_{1g},B_{1g},B_{2g},E_g$	$A_{2g},2B_{1u}$	

Cubic SrTiO3	$Pm\bar3m$ ($O_h$)	5	$3T_{1u}+T_{2u}$	$3T_{1u}$	—	$T_{2u}$	

Tetragonal BaTiO3	$P4mm$ ($C_{4v}$)	5	$3A_1+B_1+4E$	$3A_1,4E$	$3A_1,B_1,4E$	—	

34.5 The Raman Tensor and Polarization Selection Rules

The group-theoretical criterion went only as far as “visible or invisible.” In Raman scattering, whether a given mode is seen or not also depends on the pair of polarizations of the incident and scattered light. Using this, we can determine the irreducible representation of a mode experimentally and find the orientation of a crystal. The tool is the Raman tensor introduced in Section 26.6.3 of Chapter 26.

34.5.1 The Raman tensor

The rate of change of the polarizability with respect to the normal coordinate $Q_j$,

$$
\begin{equation}
\mathcal{R}^{(j)}_{\rho\sigma}=\left(\frac{\partial\alpha_{\rho\sigma}}{\partial Q_j}\right)_0
\label{eq:34-raman-tensor}
\end{equation}
$$

is called the Raman tensor. Since $\alpha_{\rho\sigma}$ is symmetric, $\mathcal{R}$ is also a symmetric $3\times3$ matrix. Rewriting Eq. \eqref{eq:34-sideband} in tensor form, the amplitude of the scattered light is proportional to $\sum_{\rho\sigma}e_{s,\rho}\mathcal{R}_{\rho\sigma}e_{i,\sigma}$ ($\bm e_i$ and $\bm e_s$ are the unit polarization vectors of the incident and scattered light). The radiated intensity is the square of the amplitude, so

$$
\begin{equation}
I\propto\sum_{j\in\Gamma}\abs{\bm e_s\cdot\mathcal{R}^{(j)}\cdot\bm e_i}^2
\label{eq:34-intensity-pol}
\end{equation}
$$

The sum runs over the components of a degenerate mode (two components $j$ for $E$, three for $T$). The degenerate components have the same frequency, so they overlap into a single line in the spectrum.

The form of $\mathcal{R}$ is fixed by symmetry. Since $\alpha_{\rho\sigma}$ transforms in the same way as the quadratic form $x_\rho x_\sigma$, the Raman tensor of a mode belonging to the irreducible representation $\Gamma$ has nonzero entries only for the quadratic-form components that belong to $\Gamma$ in the right-hand column of the character table. For example, $(yz,\,zx,\,xy)$ belongs to $T_{2g}$ of $O_h$, so the tensors of the three components have the value $d$ only at the $yz$, $zx$, and $xy$ positions, respectively (the form given in Section 26.6.3 of Chapter 26). Table 34.9 collects the commonly used forms.

Table 34.9: Forms of the Raman tensor (cubic $O_h$ and $T_d$, and wurtzite $C_{6v}$; $a,b,c,d$ are constants determined by the material; the rows and columns of the matrices are in the order $x,y,z$)
Point group	Irreducible representation	Raman tensor (each component)	Corresponding quadratic form	

$O_h$ (drop $g$ for $T_d$)	$A_{1g}$	$\begin{pmatrix}a&0&0\\0&a&0\\0&0&a\end{pmatrix}$	$x^2+y^2+z^2$	

$E_g$	$\begin{pmatrix}b&0&0\\0&b&0\\0&0&-2b\end{pmatrix}$, $\begin{pmatrix}-\sqrt3b&0&0\\0&\sqrt3b&0\\0&0&0\end{pmatrix}$	$2z^2-x^2-y^2$, $x^2-y^2$	

$T_{2g}$ ($T_2$ of $T_d$)	$\begin{pmatrix}0&0&0\\0&0&d\\0&d&0\end{pmatrix}$, $\begin{pmatrix}0&0&d\\0&0&0\\d&0&0\end{pmatrix}$, $\begin{pmatrix}0&d&0\\d&0&0\\0&0&0\end{pmatrix}$	$yz,\ zx,\ xy$	

$C_{6v}$	$A_1$	$\begin{pmatrix}a&0&0\\0&a&0\\0&0&b\end{pmatrix}$	$x^2+y^2,\ z^2$	

$E_1$	$\begin{pmatrix}0&0&c\\0&0&0\\c&0&0\end{pmatrix}$, $\begin{pmatrix}0&0&0\\0&0&c\\0&c&0\end{pmatrix}$	$xz,\ yz$	

$E_2$	$\begin{pmatrix}d&0&0\\0&-d&0\\0&0&0\end{pmatrix}$, $\begin{pmatrix}0&d&0\\d&0&0\\0&0&0\end{pmatrix}$	$x^2-y^2,\ xy$	

34.5.2 Porto notation and backscattering from Si(001)

An experimental configuration is written in Porto notation $\bm k_i(\bm e_i\bm e_s)\bm k_s$. The symbols to the left and right outside the parentheses are the propagation directions of the incident and scattered light, and those inside the parentheses are the polarization directions of the incident and scattered light. For example, $z(xy)\bar z$ denotes a backscattering configuration in which “$x$-polarized light traveling in the $z$ direction is sent in, and $y$-polarized light returning in the $-z$ direction ($\bar z$) is measured.” In what follows, we take the cubic crystal axes $[100]$, $[010]$, $[001]$ as $x,y,z$, and let $x'=[110]$ and $y'=[\bar110]$.

Figure 34.15: Backscattering configuration for Si(001). (a) Both the incident light (green) and the scattered light (red dashed line) travel along the $[001]=z$ direction, so the phonon wave vector $\qq$ also points in the $z$ direction. (b) Polarizations in the sample plane. The polarization $\bm e_i$ of the incident light makes an angle $\theta$ with $[100]$, and an analyzer selects the component of the scattered light parallel or perpendicular to $\bm e_i$.

Example 34.12: Complete calculation of backscattering from Si(001)

A laser is directed perpendicular to the Si(001) surface and the backscattering is measured (Figure 34.15). Using the three Raman tensors of the $T_{2g}$ mode (Table 34.9), (1) find the intensities for $z(xx)\bar z$, $z(xy)\bar z$, $z(x'x')\bar z$, and $z(x'y')\bar z$. (2) When the incident polarization makes an angle $\theta$ with $[100]$, find the $\theta$ dependence of the intensities for parallel and perpendicular polarization.

Solution. Write the three components as $\mathcal{R}(x)$ (the $yz$ component), $\mathcal{R}(y)$ (the $zx$ component), and $\mathcal{R}(z)$ (the $xy$ component). $\mathcal{R}(x)$ corresponds to the component in which the two sublattices vibrate in opposite directions along the $x$ direction. Reason: if we look only at the subgroup $T_d$, which contains no inversion (operations that do not interchange the sublattices), the displacement of sublattice A in the $x$ direction and the quadratic form $yz$ transform as the same component of the same $T_2$. In $O_h$, which includes inversion, the whole optical mode (A and B moving in opposite directions) becomes $T_{2g}$, and its basis $(yz,zx,xy)$ corresponds, in this order, to the vibration directions $(x,y,z)$ (note that the displacement vector $x$ itself is $T_{1u}$ in $O_h$, so “$x$ and $yz$ belong to the same representation” can be said only within $T_d$). In backscattering, $\bm e_i$ and $\bm e_s$ both lie in the $xy$ plane, and their $z$ components are 0.

Step 1. Every nonzero component of $\mathcal{R}(x)$ and $\mathcal{R}(y)$ contains the index $z$ ($yz$, $zx$). $\bm e_s\cdot\mathcal{R}(x)\cdot\bm e_i=d(e_{s,y}e_{i,z}+e_{s,z}e_{i,y})=0$, and likewise $\bm e_s\cdot\mathcal{R}(y)\cdot\bm e_i=0$. Only $\mathcal{R}(z)$ remains, with

$$
\bm e_s\cdot\mathcal{R}(z)\cdot\bm e_i=d\,(e_{s,x}e_{i,y}+e_{s,y}e_{i,x})
$$
Step 2 (the four configurations).

$z(xx)\bar z$: $\bm e_i=\bm e_s=(1,0,0)$ gives $d(1\cdot0+0\cdot1)=0$. The intensity is 0.

$z(xy)\bar z$: $\bm e_i=(1,0,0)$ and $\bm e_s=(0,1,0)$ give $d(0\cdot0+1\cdot1)=d$. The intensity is $d^2$.

$z(x'x')\bar z$: $\bm e_i=\bm e_s=\tfrac1{\sqrt2}(1,1,0)$ gives $d(\tfrac12+\tfrac12)=d$. The intensity is $d^2$.

$z(x'y')\bar z$: $\bm e_i=\tfrac1{\sqrt2}(1,1,0)$ and $\bm e_s=\tfrac1{\sqrt2}(-1,1,0)$ give $e_{s,x}e_{i,y}+e_{s,y}e_{i,x}=-\tfrac12+\tfrac12=0$. The intensity is 0.

Step 3 (angular dependence). Let $\bm e_i=(\cos\theta,\sin\theta,0)$. For parallel polarization $\bm e_s=\bm e_i$,

$$
d(\cos\theta\sin\theta+\sin\theta\cos\theta)=d\sin2\theta\quad\Longrightarrow\quad I_\parallel\propto d^2\sin^22\theta
$$
and for perpendicular polarization $\bm e_s=(-\sin\theta,\cos\theta,0)$,

$$
d\bigl((-\sin\theta)\sin\theta+\cos\theta\cos\theta\bigr)=d\cos2\theta\quad\Longrightarrow\quad I_\perp\propto d^2\cos^22\theta
$$
∎ The intensity for parallel polarization is maximal at $\theta=45^\circ$ (the $[110]$ direction) and 0 at $\theta=0^\circ$ ($[100]$). The perpendicular polarization is the opposite. The period is $90^\circ$, giving the four-lobed shape characteristic of a crystal with fourfold symmetry (Figure 34.16). The sum $I_\parallel+I_\perp\propto d^2$ is independent of $\theta$.

Figure 34.16: Polarization-angle dependence of the intensity of the $T_{2g}$ mode in Si(001) backscattering (Example 34.12). (a) Polar plot: indigo is the parallel polarization $I_\parallel\propto\sin^22\theta$, and maroon is the perpendicular polarization $I_\perp\propto\cos^22\theta$. $\theta$ is the angle between the incident polarization and $[100]$. (b) The same quantities plotted as functions of $\theta$. By rotating the sample and finding the directions of maximum intensity, we can distinguish $[100]$ from $[110]$ in the plane.

34.5.3 Selecting LO and TO — the (001) and (110) faces of zinc blende

In Example 34.12, the only surviving component was $\mathcal{R}(z)$, that is, the component in which the atoms vibrate along the $z$ direction, parallel to the phonon wave vector $\qq$. This is the longitudinal (LO) component. Si is nonpolar, so LO and TO are degenerate at the $\Gamma$ point, and this distinction does not show up in the line positions. In polar zinc blende (GaAs and others), however, LO (about $292\,\mathrm{cm^{-1}}$) and TO (about $268\,\mathrm{cm^{-1}}$) give separate lines (Section 34.4.4). The same calculation tells us the following.

Backscattering from a (001) plane: $\qq\parallel z$. Only the LO component $\mathcal{R}(z)$ is allowed, and the TO components ($\mathcal{R}(x)$, $\mathcal{R}(y)$) are forbidden for every polarization. The LO phonon is seen in $z(xy)\bar z$ and $z(x'x')\bar z$, and neither the LO nor the TO phonon is seen in $z(xx)\bar z$.

Backscattering from a (110) plane: $\qq\parallel[110]$. The LO component is $\tfrac1{\sqrt2}(\mathcal{R}(x)+\mathcal{R}(y))$, and the TO components are $\tfrac1{\sqrt2}(\mathcal{R}(x)-\mathcal{R}(y))$ and $\mathcal{R}(z)$. When the polarizations lie in the plane (the plane spanned by $[001]$ and $[1\bar10]$), the LO component vanishes for every polarization, and only the TO phonon is allowed. For example, for $\bm e_i=[001]$ and $\bm e_s=\tfrac1{\sqrt2}[1\bar10]$, one TO component appears with intensity $d^2$ (Exercise 34.3).

This is why only the LO line appears sharply in the Raman spectrum of a GaAs(001) wafer, while the TO line is weak (ideally invisible). If the TO line appears strongly, we suspect disorder in the crystallinity of the surface, a misorientation of the surface, scattering from the back surface, and the like. Note, however, that the intensity of the “LO” line here contains, in addition to the deformation-potential contribution, a contribution through the macroscopic electric field produced by the LO phonon (Chapter 32), the electro-optic contribution. For this reason, the magnitudes $d$ of the Raman tensor for the LO and TO phonons of zinc blende are not the same.

34.5.4 Depolarization ratio of a molecule — identifying totally symmetric modes

Molecules in a liquid or a gas point in all directions, so the angular dependence seen in a crystal is averaged out. Even so, information on polarization remains. When linearly polarized laser light is incident and the light scattered in the $90^\circ$ direction is examined, the intensity ratio of the component perpendicular to the incident polarization to the component parallel to it is called the depolarization ratio, $\rho=I_\perp/I_\parallel$. Averaging over the orientation of the molecule gives

$$
\begin{equation}
\begin{aligned}
\rho&=\frac{3r_{\rm an}^2}{45r_{\rm iso}^2+4r_{\rm an}^2},\qquad r_{\rm iso}=\tfrac13\Tr\mathcal{R},\\
r_{\rm an}^2&=\tfrac12\bigl[(\mathcal{R}_{xx}-\mathcal{R}_{yy})^2+(\mathcal{R}_{yy}-\mathcal{R}_{zz})^2+(\mathcal{R}_{zz}-\mathcal{R}_{xx})^2\bigr]\\&\quad+3(\mathcal{R}_{xy}^2+\mathcal{R}_{yz}^2+\mathcal{R}_{zx}^2)
\end{aligned}
\label{eq:34-depol}
\end{equation}
$$

(here $r_{\rm iso}$ is the isotropic part of the Raman tensor (the average of the trace) and $r_{\rm an}$ is the magnitude of the anisotropic part; they have nothing to do with the damping constant $\gamma$ or the constant $a$ of Table 34.9. The derivation is an integral over orientations and can be found in Long's textbook in the references). For a mode that is not totally symmetric, the trace of the Raman tensor is 0 ($r_{\rm iso}=0$), so $\rho=3/4$ (a depolarized line). For a totally symmetric mode, $r_{\rm iso}\neq0$ and $0\le\rho\lt3/4$ (a polarized line). For example, the line of CCl4 at $459\,\mathrm{cm^{-1}}$ (the totally symmetric stretch $A_1$) has $\rho$ close to 0, whereas the other lines have $\rho\approx3/4$. By measuring the depolarization ratio, we can pick out the totally symmetric modes experimentally from among the group-theoretical assignments of Section 34.3.

Example 34.13: Two limits of the depolarization ratio

Using Eq. \eqref{eq:34-depol}, find $\rho$ for (1) a $T_2$ mode of $T_d$ ($\mathcal{R}$ has only an $xy$ component, equal to $d$), (2) an isotropic totally symmetric mode ($\mathcal{R}=a\cdot1$), and (3) an anisotropic totally symmetric mode $\mathcal{R}=\mathrm{diag}(1,1,2)$.

Solution. (1) $r_{\rm iso}=0$, $r_{\rm an}^2=3d^2$. $\rho=3\cdot3d^2/(0+4\cdot3d^2)=9/12=3/4$.

(2) $r_{\rm iso}=a$, and since both the differences of the diagonal elements and the off-diagonal elements are 0, $r_{\rm an}^2=0$. $\rho=0$.

(3) $r_{\rm iso}=\tfrac13(1+1+2)=\tfrac43$, $r_{\rm an}^2=\tfrac12[(1-1)^2+(1-2)^2+(2-1)^2]=1$.

$$
\rho=\frac{3}{45\cdot\tfrac{16}{9}+4}=\frac{3}{80+4}=\frac{3}{84}=0.036
$$
∎ The value of $\rho$ for a totally symmetric mode lies between 0 and $3/4$, and the closer the Raman tensor is to isotropic, the closer the value is to 0.

Polarization selection rules are used for (i) determining the irreducible representation of a mode (changing the configuration and seeing which form of Table 34.9 the intensities fit), (ii) determining the orientation of a Si wafer or of grains of a polycrystal, and (iii) characterizing oriented thin films (in a wurtzite GaN film grown on the $c$ plane, $A_1$(LO) and $E_2$ are seen in $z(xx)\bar z$, and only $E_2$ is seen in $z(xy)\bar z$).

34.6 Infrared Activity in Quantum Theory

From here on we enter quantum theory. The goal is to show how the classical condition $(\partial\bm\mu/\partial Q)_0\neq0$ of Section 34.2 and the group-theoretical rule of Chapter 10, “a mode is infrared-active if it belongs to the same representation as $x,y,z$,” follow from the transition matrix element. The only tools are Fermi's golden rule and the ladder operators of the harmonic oscillator derived in Section 27.4 of Chapter 27.

34.6.1 Interaction of light with vibrations and Fermi's golden rule

The wavelength of infrared light ($\sim10\,\mu\mathrm{m}$) is far longer than a molecule or a unit cell, so the electric field of the light can be regarded as uniform over the extent of the molecule (the dipole approximation; the companion volume “Quantum Mechanics,” Chapter 52, Section 52.2). When a dipole moment $\bm\mu$ is placed in an electric field $\EE(t)=\mathcal{E}_0\bm e\cos\omega t$ ($\bm e$ is the unit vector of the polarization), its energy changes by $-\bm\mu\cdot\EE$. The perturbation Hamiltonian is therefore

$$
\Ham'(t)=-\bm\mu\cdot\EE(t)=-\frac{\mathcal{E}_0}{2}(\bm\mu\cdot\bm e)\bigl(\ee^{-i\omega t}+\ee^{i\omega t}\bigr)
$$
The $\ee^{-i\omega t}$ term gives energy $\hbar\omega$ to the system (absorption), and the $\ee^{i\omega t}$ term takes it from the system (stimulated emission). For a perturbation that depends harmonically on time, $V\ee^{-i\omega t}+V^\dagger\ee^{i\omega t}$, the transition probability per unit time from a state $\ket i$ to $\ket f$ is given by Fermi's golden rule (the companion volume “Quantum Mechanics,” Chapter 51, Section 51.2; Chapter 22, Section 22.1) as

$$
\begin{equation}
W_{i\to f}=\frac{2\pi}{\hbar}\abs{\bra fV\ket i}^2\delta(E_f-E_i-\hbar\omega),\qquad V=-\frac{\mathcal{E}_0}{2}\,\bm\mu\cdot\bm e
\label{eq:34-golden}
\end{equation}
$$

(for stimulated emission with $E_f\lt E_i$, use $V^\dagger$ and $\delta(E_f-E_i+\hbar\omega)$). Whether the transition occurs is decided by whether the matrix element $\bra f\bm\mu\cdot\bm e\ket i$ vanishes.

We consider transitions in which the electrons remain in the ground state and only the vibrational state changes. Expanding $\bm\mu$ averaged over the electrons (the $\bm\mu(Q)$ of Section 34.2) in the normal coordinate as in Eq. \eqref{eq:34-mu-expand}, we obtain

$$
\bra{n'}\bm\mu\ket{n}=\bm\mu_0\,\delta_{n'n}+\left(\frac{\partial\bm\mu}{\partial Q}\right)_0\bra{n'}Q\ket{n}+\frac12\left(\frac{\partial^2\bm\mu}{\partial Q^2}\right)_0\bra{n'}Q^2\ket{n}+\cdots
$$
The first term acts only for $n'=n$ (no transition). The main contribution that changes the vibrational level ($n'\neq n$) is the second term, which is the product of $(\partial\bm\mu/\partial Q)_0$ and $\bra{n'}Q\ket n$.

34.6.2 Matrix elements of the harmonic oscillator and the selection rule $\Delta n=\pm1$

Derivation: $\bra{n+1}Q\ket n=\sqrt{(n+1)\hbar/2\omega_v}$ and the selection rule

Step 1. The Hamiltonian $\Ham=\tfrac12P^2+\tfrac12\omega_v^2Q^2$ of the mass-weighted normal coordinate $Q$ is the harmonic oscillator of Section 27.4.1 of Chapter 27 with $M=1$ and $\omega=\omega_v$. Restating the equation of Chapter 27 (the expression of $Q$ in terms of the ladder operators), we have

$$
Q=\sqrt{\frac{\hbar}{2\omega_v}}\,(a+a^\dagger),\qquad a^\dagger\ket n=\sqrt{n+1}\,\ket{n+1},\quad a\ket n=\sqrt n\,\ket{n-1}
$$
Step 2. Apply $Q$ to $\ket n$.

$$
Q\ket n=\sqrt{\frac{\hbar}{2\omega_v}}\bigl(a\ket n+a^\dagger\ket n\bigr)=\sqrt{\frac{\hbar}{2\omega_v}}\bigl(\sqrt n\,\ket{n-1}+\sqrt{n+1}\,\ket{n+1}\bigr)
$$
Step 3. Multiply by $\bra{n'}$ from the left and use the orthonormality of the eigenstates, $\langle n'|m\rangle=\delta_{n'm}$.

$$
\bra{n'}Q\ket n=\sqrt{\frac{\hbar}{2\omega_v}}\bigl(\sqrt n\,\delta_{n',n-1}+\sqrt{n+1}\,\delta_{n',n+1}\bigr)
$$
Therefore the matrix element is nonzero only for $n'=n\pm1$:

$$
\begin{equation}
\bra{n+1}Q\ket n=\sqrt{\frac{(n+1)\hbar}{2\omega_v}},\qquad \bra{n-1}Q\ket n=\sqrt{\frac{n\hbar}{2\omega_v}},\qquad \text{otherwise }0
\label{eq:34-Qmatrix}
\end{equation}
$$

∎ Selection rule $\Delta n=\pm1$: in a transition due to the term first order in $Q$, the vibrational quantum number changes by only one. One photon is interchanged with one phonon.

Combining Eqs. \eqref{eq:34-golden} and \eqref{eq:34-Qmatrix}, the transition rate for absorption $n\to n+1$ is

$$
\begin{equation}
W_{n\to n+1}=\frac{2\pi}{\hbar}\,\frac{\mathcal{E}_0^2}{4}\abs{\left(\frac{\partial\bm\mu}{\partial Q}\right)_0\!\cdot\bm e}^2\frac{(n+1)\hbar}{2\omega_v}\,\delta(\hbar\omega_v-\hbar\omega)
\label{eq:34-IRrate}
\end{equation}
$$

Absorption occurs only when $\hbar\omega=\hbar\omega_v$ (resonance) and only when $(\partial\bm\mu/\partial Q)_0\cdot\bm e\neq0$. The classical condition \eqref{eq:34-ir-classical} has appeared here as a quantum-mechanical matrix element. It also contains information on the polarization: light polarized perpendicular to $\partial\bm\mu/\partial Q$ is not absorbed.

Figure 34.17: (a) Levels and wave functions $\psi_n(Q)$ of the harmonic oscillator. $Q\psi_0$ (green dashed line, normalized and drawn to the height of $\psi_1$) coincides exactly with $\psi_1$. That is, $Q$ connects $\ket0$ only to $\ket1$ ($\bra{2}Q\ket{0}=0$). (b) The ladder of levels and the transition rates. The upward transition (absorption) is proportional to $n+1$, and the downward transition (stimulated emission) to $n$. The axes use $\hbar\omega_v$ and $\sqrt{\hbar/\omega_v}$ as units.

34.6.3 Absorption minus stimulated emission — the net absorption does not depend on temperature

At temperature $T$, the vibration is distributed over $n=0,1,2,\dots$ according to the Boltzmann distribution $P_n=(1-\ee^{-x})\ee^{-nx}$ ($x=\hbar\omega_v/k_BT$). The net rate of absorption of light is obtained by subtracting the downward stimulated emission ($\propto n$) from the upward transitions ($\propto n+1$) and averaging.

Derivation: net absorption $\propto\sum_nP_n[(n+1)-n]=1$

Let $W_0$ denote the factor of Eq. \eqref{eq:34-IRrate} that does not depend on $n$. Then the upward transition rate from $n$ is $W_0(n+1)$, and the rate of stimulated emission downward from $n$ is $W_0n$ (from $\bra{n-1}Q\ket n=\sqrt{n\hbar/2\omega_v}$). The net absorption rate is

$$
W_{\rm net}=\sum_{n=0}^\infty P_n\bigl[W_0(n+1)-W_0n\bigr]=W_0\sum_{n=0}^\infty P_n=W_0
$$
(using $\sum P_n=1$). Writing the same thing with the thermal average $\bar n=\sum_nnP_n=1/(\ee^x-1)$, we obtain $W_0[(\bar n+1)-\bar n]=W_0$. ∎
