Repository: Mochizuki-TUS/mochizuki-tus.github.io

# 東京理科大学 望月研究室 WEBSITE (https://mochizuki-tus.github.io)
Webpage of Mochizuki research group at Tokyo University of Science

File: SSP_Textbook_EN/ch19_dielectric_ferroelectric.html (part 4 of 4)
Chapter 19 Dielectrics and Ferroelectrics — Introduction to Solid-State Physics
In the range $T_0<T<T_1$, the two states both exist as local minima of $F$. However, the single point $T=T_c$ is the only temperature at which the free energies of the two become equal, so that the two phases coexist in the thermodynamic sense; at every other temperature one is the stable phase and the other is the metastable phase. This metastability gives rise to thermal hysteresis. On cooling, the system can remain in the metastable $P=0$ state even below $T_c$ (supercooling). On heating, it can remain in the $P\neq0$ state even above $T_c$ (superheating). The transition temperature shifts between heating and cooling—this is decisive evidence of a first-order transition.

Derivation: The latent heat and the jump in $\chi^{-1}$

Latent heat. The entropy difference between the two phases at $T_c$ is, since the temperature dependence of $F$ comes only from $g_2 = \gamma(T-T_0)$,

$$
\Delta S = -\frac{\partial}{\partial T}\left(\frac12 g_2 P_s^2\right) = -\frac12\gamma P_s^2
$$
(the temperature dependence of $P_s$ does not contribute, thanks to the equilibrium condition $\partial F/\partial P=0$—the envelope theorem). Therefore the latent heat is

$$
\begin{equation}
L = T_c\abs{\Delta S} = \frac12\,\gamma\,T_c\,P_s^2(T_c)
\label{eq:19-latent}
\end{equation}
$$

In a second-order transition $P_s(T_c)=0$, so $L=0$; in a first-order transition $P_s(T_c)\neq0$, so $L\neq0$. “Whether or not there is a latent heat” is itself the thermodynamic definition that separates first order from second order.

Jump in $\chi^{-1}$. Just above $T_c$ ($P=0$),

$$
\chi^{-1}(T_c^+) = g_2(T_c) = \gamma(T_c-T_0)
$$
Just below $T_c$ ($P=P_s$), using (b) and (c) in Eq. \eqref{eq:19-chi-landau},

$$
\chi^{-1}(T_c^-) = g_2 - 3\abs{g_4}P_s^2+5g_6P_s^4
$$
Substituting $g_6P_s^4 = \abs{g_4}P_s^2-g_2$ (Eq. (b)) and $\abs{g_4}P_s^2 = 4g_2$ (Eq. (c)), we obtain

$$
= g_2 - 3(4g_2) + 5\left(4g_2 - g_2\right) = g_2 - 12g_2 + 15g_2 = 4g_2
$$
∎ Therefore

$$
\begin{equation}
\frac{\chi^{-1}(T_c^-)}{\chi^{-1}(T_c^+)} = 4
\label{eq:19-chi-ratio-1st}
\end{equation}
$$

In a first-order transition, $\chi^{-1}$ does not become zero at $T_c$; it jumps from $\gamma(T_c-T_0)$ to $4\gamma(T_c-T_0)$. This is in contrast to the second-order transition, where $\chi^{-1}$ passes through zero at $T_c$ and the slope bends so that (high-temperature side):(low-temperature side) $=1:2$.

How to use this experimentally. Fit the data for $\chi^{-1}$ at $T>T_c$ with a straight line and extrapolate it to the temperature at which $\chi^{-1}=0$. That temperature is $T_0$. If $T_0 = T_c$, the transition is second order; if $T_0 < T_c$, it is first order. In $\mathrm{BaTiO_3}$, $T_c-T_0\simeq10\ \mathrm{K}$, which is clearly a first-order transition.

Example 19.9: Landau coefficients and latent heat of $\mathrm{BaTiO_3}$

For $\mathrm{BaTiO_3}$, the following experimental values are given: $C = 1.7\times10^{5}\ \mathrm{K}$ (Curie constant), $T_c=393\ \mathrm{K}$, $T_0=383\ \mathrm{K}$, and $P_s(T_c)=18\ \mu\mathrm{C/cm^2}$. In Gaussian units, find $\gamma$, $\abs{g_4}$, and $g_6$, and further estimate the latent heat of the transition in units of $\mathrm{J/mol}$. Take the density $\rho=6.02\ \mathrm{g/cm^3}$ and the formula weight $M=233.2$.

Solution. Step 1: $\gamma$. For $T>T_c$, $\chi^{-1}=g_2=\gamma(T-T_0)$, and $\epsilon\simeq4\pi\chi = C/(T-T_0)$, so

$$
\gamma = \frac{4\pi}{C} = \frac{12.566}{1.7\times10^5} = 7.39\times10^{-5}
$$

Step 2: Convert $P_s$ to Gaussian units. Since $1\ \mathrm{C}=2.998\times10^9\ \mathrm{esu}$,

$$
P_s = 18\times10^{-6}\ \mathrm{C/cm^2} \times 2.998\times10^9 = 5.40\times10^{4}\ \mathrm{esu/cm^2}
$$
$$
P_s^2 = 2.92\times10^{9}
$$

Step 3: $\abs{g_4}$. Eliminate $\abs{g_4}$ using Eqs. \eqref{eq:19-Tc-1st} and \eqref{eq:19-Ps-jump}. First, from (c), $\abs{g_4}P_s^2 = 4g_2(T_c) = 4\gamma(T_c-T_0)$. Therefore

$$
\abs{g_4} = \frac{4\gamma(T_c-T_0)}{P_s^2} = \frac{4\times(7.39\times10^{-5})\times10}{2.92\times10^{9}} = \frac{2.96\times10^{-3}}{2.92\times10^{9}} = 1.01\times10^{-12}
$$

Step 4: $g_6$. From Eq. \eqref{eq:19-Ps-jump}, $P_s^2 = \dfrac{3\abs{g_4}}{4g_6}$,

$$
g_6 = \frac{3\abs{g_4}}{4P_s^2} = \frac{3\times1.01\times10^{-12}}{4\times2.92\times10^{9}} = 2.60\times10^{-22}
$$

Step 5: Latent heat. From Eq. \eqref{eq:19-latent}, per unit volume,

$$
L = \frac12\gamma T_cP_s^2 = \frac12\times(7.39\times10^{-5})\times393\times(2.92\times10^{9})
= 4.24\times10^{7}\ \mathrm{erg/cm^3}
$$
Since $1\ \mathrm{erg}=10^{-7}\ \mathrm{J}$, $L = 4.24\ \mathrm{J/cm^3}$. The molar volume is $V_m = M/\rho = 233.2/6.02 = 38.7\ \mathrm{cm^3/mol}$, so

$$
L = 4.24\times38.7 = 1.6\times10^{2}\ \mathrm{J/mol}
$$
∎ The measured latent heat is about $200\ \mathrm{J/mol}$, so without adjusting a single coefficient, the result agrees not just in order of magnitude but even in the numerical factor. This shows the power of the phenomenological theory.

Incidentally, the entropy change is $\Delta S = L/T_c = 160/393 = 0.41\ \mathrm{J/(mol\,K)}$. This is only about $7\%$ of $R\ln2 = 5.76\ \mathrm{J/(mol\,K)}$. For an order–disorder type, we would expect a value close to $\Delta S\simeq R\ln2$ (two orientations become one). The small $\Delta S$ of $\mathrm{BaTiO_3}$ supports the view that this transition is close to the displacive type.

Supplement: Where do the three-stage phase transitions of $\mathrm{BaTiO_3}$ come from? — Devonshire theory

Up to this point we have treated $P$ as a scalar, but in a cubic crystal $\PP=(P_x,P_y,P_z)$ is a three-component vector. There are two fourth-order invariants allowed in $m\bar{3}m$.

$$
\left(P_x^2+P_y^2+P_z^2\right)^2
\qquad\text{and}\qquad
P_x^2P_y^2+P_y^2P_z^2+P_z^2P_x^2
$$
($P_x^4+P_y^4+P_z^4$ can be written as a linear combination of the two above.) The expansion therefore takes the form

$$
F = \frac12 g_2\left(P_x^2+P_y^2+P_z^2\right) + \frac14 g_{11}\sum_i P_i^4 + \frac12 g_{12}\sum_{i<j}P_i^2P_j^2 + \cdots
$$
and the relative magnitude of $g_{11}$ and $g_{12}$ determines which direction the polarization points.

If $g_{12}>g_{11}$, $\PP\parallel[001]$ (tetragonal phase) is favored

If $g_{12}<g_{11}$, $\PP\parallel[111]$ (rhombohedral phase) is favored

In $\mathrm{BaTiO_3}$, the temperature dependence of the coefficients up to sixth order makes this preference switch twice, and the three-stage sequence of phase transitions $[001]\to[011]\to[111]$ (Table 19.6) is reproduced. It was Devonshire (1949, 1951) who first accomplished this, and it became the first example in which Landau theory quantitatively explained the phase diagram of a real material. Even today, this framework is used as it is in designing the phase diagrams of piezoelectric materials such as $\mathrm{PZT}$.

19.8 Domains, Hysteresis, Piezoelectricity, and Applications

19.8.1 Why do domains form?

Why doesn't a crystal polarize uniformly? — Saving depolarization energy

When a ferroelectric is cooled below $T_c$, one would expect the whole crystal to be polarized in the same direction. In reality, however, it splits into domains with different polarization directions. The reason is electrostatic energy.

As we saw in Table 19.2, a uniformly polarized sample develops a depolarizing field $E_1 = -N_dP$. Its electrostatic energy density and the total energy of the whole sample are

$$
u_{\text{depol}} = \frac{E_1^2}{8\pi} \sim \frac{N_d^2P_s^2}{8\pi},
\qquad
U_{\text{depol}} = \frac{1}{8\pi}\int E_1^2\,\dd V \sim u_{\text{depol}}\times V
$$
The density is proportional to the square of $P_s$, and the total energy grows further in proportion to the volume. Consider a thin plate ($N_d=4\pi$) of $\mathrm{BaTiO_3}$ ($P_s = 26\ \mu\mathrm{C/cm^2} = 0.26\ \mathrm{C/m^2}$). In SI units, $u_{\text{depol}} = P_s^2/2\epsilon_0 = (0.26)^2/(2\times8.85\times10^{-12}) = 3.8\times10^{9}\ \mathrm{J/m^3}$, an enormous value.

In contrast, the cost of creating a domain wall is proportional to the area. Therefore, if the sample is large enough, it pays to split into domains and cancel the depolarizing field. This is the same reasoning by which magnetic domains form in magnetic materials (Chapter 20).

Supplement: Why are ferroelectric domain walls extremely thin?

The Bloch wall of a ferromagnet has a width of $\sim100\ \mathrm{nm}$, within which the spins rotate slowly. The $180^\circ$ domain wall of a ferroelectric, however, is only one to two unit cells thick ($0.5$–$1\ \mathrm{nm}$).

The reason is the difference in anisotropy energy. The polarization is directly tied to the crystal lattice, and to tilt $\PP$ away from a crystal axis one must distort the lattice. This anisotropy energy is huge and makes the domain wall as thin as possible. The direction of magnetization, on the other hand, couples to the lattice only through the spin-orbit interaction because of the quenching of orbital angular momentum (Chapter 20); the anisotropy is smaller by orders of magnitude, so the wall is thick.

This difference is extremely important in practice. Thin domain walls move easily, and nanometer-scale domains can exist stably. This is why the recording density of $\mathrm{FeRAM}$ can in principle be made high.

Figure 19.6: (a) Temperature dependence of the spontaneous polarization and the inverse susceptibility. For a second-order transition (crimson, solid line), $P_s\propto(T_0-T)^{1/2}$ rises continuously, and $\epsilon^{-1}$ (blue) passes through $0$ at $T_0$ and bends into a V shape. The ratio of its slopes (high-temperature side):(low-temperature side) is exactly $1:2$, which is the fingerprint of a second-order transition. For a first-order transition (ochre, dashed line), $P_s$ jumps discontinuously at $T_c$. (b) Polarization–electric field hysteresis loop. The extrapolated value in the saturation region is $P_s$, the remaining value at $E=0$ is $P_r$ (blue dot), and the reverse electric field needed to bring the polarization back to $0$ is the coercive field $E_c$ (green dot). The area inside the loop equals the energy lost per cycle. The measured $E_c$ is no more than $1/50$ of the prediction of Landau theory (Section 19.8.2) because actual switching proceeds not by uniform rotation but by nucleation and growth of domains (Landauer's paradox).

19.8.2 Hysteresis loop and coercive field

Definition: The three quantities of the hysteresis loop

Spontaneous polarization $P_s$: the value obtained by extrapolating the straight line in the saturation region to $E=0$. It is the intrinsic polarization of the single-domain state.

Remanent polarization $P_r$: the polarization that actually remains when the field is returned to $E=0$. Because some domains switch back, $P_r\le P_s$.

Coercive field $E_c$: the electric field in the opposite direction required to bring the polarization to zero.

The experimental definition of a ferroelectric is that a hysteresis loop can be drawn. Even for a polar point group, if $E_c$ is larger than the dielectric breakdown field, the loop cannot be drawn, and the material is called a pyroelectric but not a ferroelectric. $\mathrm{ZnO}$ ($6mm$) is the representative example.

Derivation: The “intrinsic” coercive field predicted by Landau theory

$\mathrm{BaTiO_3}$ is intrinsically a first-order transition with $g_4<0$, but here, as an order-of-magnitude estimate, we borrow the equations for a second-order transition. Plotting the equation of state \eqref{eq:19-state-eq} ($g_4>0$, $g_6=0$, and $g_2<0$ because $T<T_0$)

$$
E = g_2P+g_4P^3
$$
gives an S-shaped curve as a function of $P$. The region with $\dd E/\dd P<0$ is unstable, so in reality the polarization jumps there. The electric field at which the jump occurs is the theoretical coercive field. The condition is

$$
\frac{\dd E}{\dd P} = g_2+3g_4P^2 = 0
\qquad\Longrightarrow\qquad
P^2 = -\frac{g_2}{3g_4} = \frac{P_s^2}{3}
$$
(In the last step we used $P_s^2 = -g_2/g_4$.) Substituting $P = P_s/\sqrt{3}$ into the equation of state gives

$$
E_c = g_2\frac{P_s}{\sqrt3} + g_4\frac{P_s^3}{3\sqrt3}
= \frac{P_s}{\sqrt3}\left(g_2+\frac{g_4P_s^2}{3}\right)
= \frac{P_s}{\sqrt3}\left(g_2-\frac{g_2}{3}\right)
= \frac{2\,g_2\,P_s}{3\sqrt3}
$$
Taking the magnitude, we obtain

$$
\begin{equation}
\abs{E_c^{\text{intrinsic}}} = \frac{2\abs{g_2}P_s}{3\sqrt3} \simeq 0.385\,\abs{g_2}\,P_s
\label{eq:19-Ec}
\end{equation}
$$

Numerical values for $\mathrm{BaTiO_3}$. At room temperature $T=300\ \mathrm{K}$, with $T_0=383\ \mathrm{K}$ and $\gamma=7.39\times10^{-5}$, we have $\abs{g_2} = 7.39\times10^{-5}\times83 = 6.13\times10^{-3}$. Also $P_s=26\ \mu\mathrm{C/cm^2}=7.79\times10^4\ \mathrm{esu/cm^2}$. Therefore

$$
\abs{E_c^{\text{intrinsic}}} = 0.385\times(6.13\times10^{-3})\times(7.79\times10^{4}) = 1.8\times10^{2}\ \mathrm{statvolt/cm}
$$
$$
= 1.8\times10^2\times299.8\ \mathrm{V/cm} = 5.5\times10^{4}\ \mathrm{V/cm} = 55\ \mathrm{kV/cm}
$$
∎ However, the measured $E_c$ of a $\mathrm{BaTiO_3}$ single crystal is $\sim1\ \mathrm{kV/cm}$, that is, no more than $1/50$ of the theoretical value.

Landauer's paradox — Where does the factor-of-50 discrepancy come from?

This discrepancy was pointed out by Landauer in 1957 and is still called “Landauer's paradox.”

The cause is that the assumed switching mechanism is wrong. Eq. \eqref{eq:19-Ec} assumes that “the polarization of the entire crystal reverses all at once and uniformly.” This would mean overcoming an enormous energy barrier in a single step.

Real switching follows an entirely different path.

Nucleation: at locally unstable sites such as defects, grain boundaries, and electrode interfaces, tiny nuclei of reversed polarization (needle-like domains) are born.

Forward growth: the nuclei elongate along the electric field direction and penetrate through the crystal.

Sideways growth: the domain walls sweep sideways and reverse the whole crystal.

The energy barrier for nucleation is far lower than that for uniform reversal. Moreover, as we saw in Section 19.8.1, the domain walls are extremely thin and move easily, so once a nucleus has formed, the process proceeds all at once. Polarization switching in a ferroelectric is a problem of “nucleation and growth,” just like the freezing of water—this is the resolution of the paradox.

The practical consequence is clear. $E_c$ is not a material constant; it depends strongly on defect density, grain size, film thickness, electrode material, and measurement frequency. The design of the operating voltage and the fatigue characteristics of $\mathrm{FeRAM}$ comes down to how to control this “extrinsic” $E_c$.

19.8.3 Relation to piezoelectricity

Physical Meaning: Why are ferroelectrics excellent piezoelectrics?

In Chapter 4 we saw that the piezoelectric tensor $d_{ijk}$ is a third-rank tensor and vanishes in centrosymmetric crystals. A ferroelectric is always polar (and therefore noncentrosymmetric), so it is always piezoelectric as well. But the story does not end there. The piezoelectric constants of ferroelectrics are two orders of magnitude larger than those of “ordinary” piezoelectrics such as quartz.

The reason lies in the following relation through electrostriction.

$$
\begin{equation}
d_{33} \simeq 2\,\epsilon_0\,\epsilon_{33}\,Q_{11}\,P_s
\label{eq:19-piezo}
\end{equation}
$$

Here $Q_{11}$ is the electrostriction coefficient (roughly $\sim0.1\ \mathrm{m^4/C^2}$, nearly independent of the material). This equation says that “piezoelectricity = permittivity $\times$ spontaneous polarization.”

$\epsilon_{33}$ is large ← ferroelectrics have $\epsilon\sim10^3$–$10^4$ near $T_c$

$P_s$ is large ← this is the very definition of a ferroelectric

Since both factors are large, the product is larger by orders of magnitude. Let us look at the numbers.

Table 19.10: Representative piezoelectric materials
Material	Point group	$d_{33}$ (or $d_{11}$) (pC/N)	$\epsilon_r$	Applications	

$\alpha$-quartz $\mathrm{SiO_2}$	$32$	$d_{11}=2.3$	4.5	Quartz oscillators (high stability)	

$\mathrm{AlN}$	$6mm$	$d_{33}=5$	9	$\mathrm{BAW}$ filters	

$\mathrm{ZnO}$	$6mm$	$d_{33}=12$	10	$\mathrm{SAW}$, thin-film sensors	

$\mathrm{LiNbO_3}$	$3m$	$d_{33}=6$ ($d_{15}=68$)	30	$\mathrm{SAW}$, optical modulators	

$\mathrm{BaTiO_3}$	$4mm$	$d_{33}=190$	1700	Early piezoelectric ceramics	

$\mathrm{PZT}$ (soft, $\mathrm{MPB}$ composition)	$4mm$/$3m$	$d_{33}=400$–$600$	3400	Actuators, ultrasound	

$\mathrm{PMN}$-$\mathrm{PT}$ single crystal	—	$d_{33}=2000$	5000	Medical ultrasound probes	

From $2.3$ for quartz to $2000$ for $\mathrm{PMN}$-$\mathrm{PT}$, the range spans fully three orders of magnitude. Note also that $d_{33}$ and $\epsilon_r$ are beautifully correlated, just as Eq. \eqref{eq:19-piezo} predicts.

The $\mathrm{MPB}$ of $\mathrm{PZT}$. In $\mathrm{Pb(Zr_{1-x}Ti_x)O_3}$, there is a boundary between the tetragonal and rhombohedral phases (the morphotropic phase boundary, MPB) at $x\simeq0.48$. Here the free energies of the two phases are nearly degenerate, and the polarization can easily change direction—that is, $\epsilon$ is anomalously large. By Eq. \eqref{eq:19-piezo}, $d_{33}$ is also maximal. The reason that most piezoelectric devices in the world use $\mathrm{PZT}$ of $\mathrm{MPB}$ composition is this Landau-type circumstance. However, because it contains lead, the development of lead-free piezoelectric materials is currently a major research issue.

19.8.4 Applications — Ferroelectrics are all around us

Table 19.11: Major applications of ferroelectrics and piezoelectrics
Application	Property used	Representative materials	Remarks	

Multilayer ceramic capacitors ($\mathrm{MLCC}$)	Giant $\epsilon$	$\mathrm{BaTiO_3}$-based	About 1000 in a single smartphone. Worldwide production on the scale of $10^{12}$ units per year	

Nonvolatile memory ($\mathrm{FeRAM}$)	Two polarization states	$\mathrm{PZT}$, $\mathrm{SBT}$, $\mathrm{HfO_2}$	Fast read/write and low power consumption. Miniaturization is progressing with $\mathrm{HfO_2}$-based materials	

Ultrasonic transducers and diagnostic equipment	Converse piezoelectric effect	$\mathrm{PZT}$, $\mathrm{PMN}$-$\mathrm{PT}$	Ultrasound examination, nondestructive testing, ultrasonic cleaning	

Precision actuators	Converse piezoelectric effect	$\mathrm{PZT}$	Scanners of scanning probe microscopes, inkjet heads	

Infrared sensors and motion sensors	Pyroelectric effect $p=\dd P_s/\dd T$	$\mathrm{LiTaO_3}$, $\mathrm{PZT}$, $\mathrm{PVDF}$	Detect tiny temperature changes without a power supply. Automatic doors, security	

$\mathrm{SAW}$ filters	Piezoelectricity + surface acoustic waves	$\mathrm{LiNbO_3}$, $\mathrm{LiTaO_3}$, quartz	Frequency filters in mobile phones	

Optical modulators and wavelength conversion	Electro-optic effect, second-order nonlinear optics	$\mathrm{LiNbO_3}$ ($\mathrm{PPLN}$)	Optical communication. Phase matching is achieved by building in periodic polarization reversal	

Quartz oscillators	Piezoelectric resonance	$\alpha$-$\mathrm{SiO_2}$	Not a ferroelectric ($32$ is nonpolar) but a piezoelectric. The heart of a clock	

Physical Meaning: Why does a pyroelectric sensor work without a power supply?

When the temperature of a crystal with pyroelectric coefficient $p \equiv \dfrac{\dd P_s}{\dd T}$ (not the same as the $p$ used for the magnitude of the dipole moment in Section 19.3) changes by $\Delta T$, the surface charge changes by $\Delta\sigma = p\,\Delta T$. One simply reads this out as a current. For $\mathrm{LiTaO_3}$, $p \simeq 2.3\times10^{-4}\ \mathrm{C/(m^2\,K)}$.

Suppose that a change of $\Delta T = 0.01\ \mathrm{K}$ occurs in $0.1\ \mathrm{s}$ in an element of area $1\ \mathrm{mm^2}=10^{-6}\ \mathrm{m^2}$. The current that flows is

$$
I = A\,p\,\frac{\dd T}{\dd t} = 10^{-6}\times2.3\times10^{-4}\times\frac{0.01}{0.1} = 2.3\times10^{-11}\ \mathrm{A} = 23\ \mathrm{pA}
$$
This is on the order of $\mathrm{pA}$, but it can be detected well enough with an $\mathrm{FET}$ amplifier. The lights come on automatically when a person enters a room because this principle picks up a temperature change of about $0.01\ \mathrm{K}$ due to body heat. The “10 polar point groups” that we learned in Chapter 4 are controlling the lights at the front door.

19.9 Why Is the Search for Ferroelectrics Difficult?

In Chapter 4 we quoted a sentence from the Mochizuki Research Group materials: “Note: The search for new ferroelectrics is said to be harder than the search for new superconductors.” Let us use the tools prepared in this chapter to count up the reasons carefully.

19.9.1 The four-stage hurdle

Conditions for being a ferroelectric

Table 19.12: The four hurdles to becoming a ferroelectric
Hurdle	Content	Severity of the screening	

1. Symmetry	The crystal must belong to a polar point group (10 of 32). In terms of space groups, there are 68 polar space groups out of 230	$\sim30\%$	

2. Insulating behavior	In a metal, a macroscopic polarization in the same sense as in an insulator cannot be defined, and a static electric field is also screened. A band gap is required (polar metals, which are polar as structures, exist separately)	About half of all materials	

3. Magnitude of the polarization	Even if the crystal is polar, it is of no practical use unless $P_s$ is large enough to be measured ($\gtrsim1\ \mu\mathrm{C/cm^2}$)	Severe	

4. Reversibility	$E_c < E_{\text{breakdown}}$. This is the greatest hurdle	Extremely severe	

Hurdles 1 and 2 can be judged by calculation. Hurdle 3 also only requires obtaining $P_s$ from a first-principles calculation. The problem is hurdle 4. As we saw in Section 19.8.2, $E_c$ is a problem of nucleation and depends on defects and microstructure. What a first-principles calculation can predict is the “intrinsic $E_c$ for uniform reversal,” which is more than 50 times larger than the measured value.

For this reason, in practice we use two proxy indicators: “the energy barrier along the reversal path ($P_s\to0\to-P_s$) is small” and “the paraelectric phase (high-symmetry phase) lies in an experimentally accessible temperature range.” The reason $\mathrm{ZnO}$ is not a ferroelectric is that, if one tries to reverse $P_s$ from $6mm$, the $\mathrm{Zn}$ has to pass through the oxygen tetrahedron, and the barrier is hopelessly high.

19.9.2 The $d^0$ rule and the second-order Jahn–Teller effect

Derivation: The second-order Jahn–Teller (SOJT) effect — Why does $\mathrm{Ti^{4+}}$ want to be displaced?

We expand the total energy of the high-symmetry structure ($\mathrm{Ti}$ at the center of the octahedron) in terms of the symmetry-breaking displacement $Q$ (the shift of $\mathrm{Ti}$ in the $z$ direction). By second-order perturbation theory,

$$
\begin{equation}
E(Q) = E_0 + \frac12\left[\underbrace{\left\langle\psi_0\left|\frac{\partial^2 V}{\partial Q^2}\right|\psi_0\right\rangle}_{k_0\;>0}
\;-\;
\underbrace{2\sum_{i\in\text{occ}}\sum_{j\in\text{unocc}}\frac{\abs{\left\langle\psi_j\left|\frac{\partial V}{\partial Q}\right|\psi_i\right\rangle}^2}{E_j-E_i}}_{\Delta k\;>0\;(\text{sign is }-)}\right]Q^2+\cdots
\label{eq:19-SOJT}
\end{equation}
$$

The first term $k_0$ is a rigid contribution, “moving only the atomic nuclei while keeping the electron distribution fixed,” and is always positive (it acts to stabilize). The second term is the contribution from the fact that “the electrons respond to the displacement of the nuclei, so that occupied and unoccupied orbitals mix”; since the denominator satisfies $E_j-E_i>0$, it is necessarily negative, that is, it acts to destabilize.

Therefore the effective spring constant is

$$
k = k_0 - \abs{\Delta k}
$$
If $\abs{\Delta k}>k_0$, then $k<0$, that is, $\omega_{TO}^2<0$, and a soft-mode instability occurs. This is a restatement, in the language of electronic structure, of Cochran’s equation \eqref{eq:19-cochran} of Section 19.6.4.

There are three conditions under which the second term becomes large.

The denominator $E_j-E_i$ is small: the narrower the band gap, the more effective the destabilization.

The matrix element $\left\langle\psi_j\left|\partial V/\partial Q\right|\psi_i\right\rangle$ is nonzero: this is a group-theoretical condition. The direct product of the irreducible representations of $\psi_i$, $\psi_j$, and $Q$ must contain the totally symmetric representation (the selection rule of Chapter 10).

The mixing orbitals have a large spatial overlap: $\mathrm{Ti}$-$3d$ and $\mathrm{O}$-$2p$ are close in energy and also overlap well in space.

∎

Physical Meaning: Why $d^0$ is required

The $\mathrm{Ti^{4+}}$ of $\mathrm{BaTiO_3}$ is $3d^0$. The occupied orbitals are $\mathrm{O}$-$2p$ (the valence band) and the unoccupied orbitals are $\mathrm{Ti}$-$3d$ (the conduction band), and these two are mixed through $Q$ (a displacement of $T_{1u}$ symmetry). When $\mathrm{Ti}$ is displaced, $\mathrm{O}$-$2p$ electrons flow into $\mathrm{Ti}$-$3d$, and a short covalent bond forms between $\mathrm{Ti}$ and $\mathrm{O}$. This is the true nature of the stabilization, and at the same time it is the origin of the anomalous effective charge $Z^*(\mathrm{Ti})=7.3$ described in Example 19.4 (because a large amount of electrons move).

For $d^n$ ($n\ge1$), however, this mechanism no longer works. When electrons enter the $t_{2g}$ orbitals, the destabilization disappears for the following reasons: (i) there are fewer empty $d$ orbitals to mix with; (ii) the electron–electron Coulomb repulsion raises the $d$ band and enlarges the denominator; (iii) partially occupied $d$ electrons prefer the ordinary (first-order) Jahn–Teller distortion, which is a nonpolar distortion.

This is the $d^0$ rule. Looking at the $B$ sites of displacive-type ferroelectrics, we find

$$
\mathrm{Ti^{4+}}(3d^0),\quad \mathrm{Zr^{4+}}(4d^0),\quad \mathrm{Nb^{5+}}(4d^0),\quad \mathrm{Ta^{5+}}(5d^0),\quad \mathrm{W^{6+}}(5d^0),\quad \mathrm{Mo^{6+}}(4d^0),\quad \mathrm{V^{5+}}(3d^0)
$$
that is, with almost no exceptions, $d^0$.

And from this follows a serious consequence. For magnetism to arise, unpaired $d$ electrons ($d^n$, $n\ge1$) are needed. Yet to produce ferroelectricity by the polar displacement due to SOJT at the $B$ site that we have just seen, $d^0$ is required. As far as this mechanism is concerned, the two are mutually exclusive. This contradiction, clearly pointed out by N. A. Hill in her 2000 paper “Why are there so few magnetic ferroelectrics?”, is the reason that multiferroic materials, which combine ferroelectricity and magnetism, are extremely rare.

Conversely, the $d^0$ rule is an empirical rule about one single mechanism, “$d^0$-type SOJT at the $B$ site,” and is not a necessary condition for ferroelectricity in general. If polarity is created by another mechanism, it can coexist with magnetism while the ions remain $d^n$. In fact, three such alternative mechanisms are known. (a) The lone-pair mechanism: the $6s^2$ lone pair of $\mathrm{Bi^{3+}}$ or $\mathrm{Pb^{2+}}$ is stereochemically off-centered and produces polarization. The $B$ site may be a magnetic ion. $\mathrm{BiFeO_3}$ ($\mathrm{Fe^{3+}}$: $d^5$) is an example. (b) Geometric (improper) ferroelectricity: the primary order parameter is another nonpolar mode (such as octahedral tilting), and the polarization arises as a by-product. Examples are $\mathrm{YMnO_3}$ and $\mathrm{Ca_3Ti_2O_7}$ (hybrid improper). (c) Spin-driven ferroelectricity: a helical magnetic order breaks inversion symmetry. An example is $\mathrm{TbMnO_3}$.

19.9.3 Predictions by first-principles calculations

The modern theory of polarization (the Berry phase method)

The naive definition “the polarization of a crystal is $\PP = \frac{1}{V}\int \rr\,\rho(\rr)\dd V$” makes no sense for a periodic system, because the value changes when the choice of the unit cell is changed. (In Chapter 1 we learned that “the choice of the unit cell is not unique.” Here comes the penalty.)

King-Smith and Vanderbilt (1993), and Resta, showed that the electronic polarization can be written as the Berry phase of the Bloch wave functions.

$$
\begin{equation}
\PP_{\text{el}} = -\frac{ie}{(2\pi)^3}\sum_{n\in\text{occ}}\int_{\text{BZ}}\dd\kk\;
\bra{u_{n\kk}}\nabla_{\kk}\ket{u_{n\kk}}
\label{eq:19-berry}
\end{equation}
$$

Here $u_{n\kk}$ is the periodic part of the Bloch function (Chapter 11). Depending on the choice of the phase of $\ket{u_{n\kk}}$, this quantity has an indeterminacy of

$$
\Delta\PP = \frac{e\RR}{\Omega}\qquad (\RR:\ \text{lattice vector},\ \Omega:\ \text{unit-cell volume})
$$
(the polarization quantum). Therefore the absolute value of the polarization has no meaning; only the difference $\Delta\PP$ is meaningful.

Caution: The polarization quantum is of the same order of magnitude as $P_s$

Let us calculate the polarization quantum for $\mathrm{BaTiO_3}$ ($a\simeq4\ \text{Å}$). With $\RR = a\hat{z}$ and $\Omega=a^3$,

$$
\abs{\Delta\PP} = \frac{ea}{a^3} = \frac{e}{a^2} = \frac{1.602\times10^{-19}\ \mathrm{C}}{(4\times10^{-10}\ \mathrm{m})^2}
= \frac{1.602\times10^{-19}}{1.6\times10^{-19}} = 1.0\ \mathrm{C/m^2} = 100\ \mu\mathrm{C/cm^2}
$$
This is of the same order of magnitude as $P_s = 26\ \mu\mathrm{C/cm^2}$. Therefore, if one mistakes which “branch” the calculated value of $\PP$ lies on, $P_s$ becomes $-74$ or $126$ instead of $26$.

The correct procedure is to divide a path of continuous structural deformation from the paraelectric phase ($P=0$) to the ferroelectric phase into small steps, and to follow $\PP$ along it while confirming that it does not jump across branches. The calculation of “interpolating as $\lambda = 0, 0.1, 0.2,\dots,1.0$ and connecting $P(\lambda)$ smoothly” is always carried out in first-principles calculations of ferroelectrics.

The actual procedure for a first-principles search for ferroelectrics

Structural optimization of the high-symmetry (paraelectric) phase. Relax it, including the lattice constants.

Phonon calculation (DFPT or the frozen-phonon method). Calculate not only at the $\Gamma$ point but over the whole Brillouin zone, including at least the R and M points. If there is a mode with $\omega^2<0$ (an imaginary frequency), the structure is unstable. Examine the $\kk$ point and the irreducible representation of that mode: if it is of the $T_{1u}$ ($\Gamma_4^-$) type (polar) at the $\Gamma$ point, it is a ferroelectric instability; if it is of the $R_{25}$ ($R_4^+$) type (octahedral rotation) at the R point, it is a nonpolar instability. Note that octahedral rotation does not appear among the phonons at the $\Gamma$ point, so a calculation at the $\Gamma$ point alone will overlook it. Here the group theory of Chapter 11 is used as it stands.

Freeze the unstable mode, relax the structure, and obtain the low-symmetry phase. Determine the space group (is it a polar space group?).

Calculate $P_s$ by the Berry phase method (following the path according to the Caution above).

Calculate the Born effective charge $Z^*$. If it deviates greatly from the formal charge, that is evidence that SOJT is at work.

Calculate the reversal barrier. Find the energy barrier along the path $+P_s\to0\to-P_s$ (by the NEB method, for example), and estimate $E_c$.

Extrapolation to finite temperature. Estimate $T_c$ by the effective Hamiltonian method or by molecular dynamics with machine-learning potentials.

The greatest pitfall is the choice of the exchange-correlation functional. The LDA underestimates the lattice constant by $1$–$2\%$. Yet, as Eq. \eqref{eq:19-cochran} shows, the ferroelectric instability is determined by “a difference of less than $1\%$ between two large terms.” A volume difference of only $1\%$ changes the predicted $T_c$ of $\mathrm{BaTiO_3}$ by amounts on the scale of $100\ \mathrm{K}$. For this reason, remedies such as calculating with the lattice constant fixed at the experimental value, using a functional tuned for solids such as PBEsol, or using a hybrid functional are essential. “Ferroelectricity is supersensitive”—this is the watchword of the field.

Connection to the research of the Mochizuki Research Group

The tools used in this chapter are, as they are, the tools of our research.

The point groups of Chapter 4 and the space groups of Chapter 5: to judge whether a candidate structure is polar. Of the 230 space groups, 68 are polar. The results of structure searches are classified automatically.

The representations of space groups in Chapter 11: to classify the $\Gamma$-point phonons into irreducible representations and to tell which modes are polar instabilities. Through the group–subgroup relations of phase transitions (the discussion of Table 19.6), the possible low-symmetry phases are enumerated.

The soft mode of Section 19.6: the search for imaginary frequencies is the heart of the screening of ferroelectric candidates.

The Landau expansion of Section 19.7: fit the energy surface $E(Q)$ obtained from first principles with a polynomial and determine $g_2,g_4,g_6$. From these, predict $T_c$, the order of the transition, and $P_s(T)$.

The SOJT and the $d^0$ rule of Section 19.9: they give guidance on which combinations of elements should be tried. If one aims at ferroelectricity in a system that is not $d^0$, one has to rely on lone pairs or improper mechanisms.

Before synthesizing and measuring a new material in an experiment, this much narrowing down can be done by calculation. “The search is difficult” and “calculation is useful” are two sides of the same coin.—The promise made in Chapter 4 has been fulfilled here.

19.10 Summary and Exercises

19.10.1 Summary

The local electric field differs from the macroscopic field. We have $\Eloc = \EE_0+\EE_1+\EE_2+\EE_3$, and $\EE=\EE_0+\EE_1$ is the macroscopic field. Integrating the charge $\sigma=-P\cos\theta$ on the wall of the Lorentz cavity gives $\EE_2 = \frac{4\pi}{3}\PP$ (the key integral is $\int_0^\pi\cos^2\theta\sin\theta\,\dd\theta=2/3$). For cubic symmetry, $\EE_3=0$.

The Clausius–Mossotti relation $\dfrac{\epsilon-1}{\epsilon+2}=\dfrac{4\pi}{3}N\alpha$. Setting $u=\frac{4\pi}{3}N\alpha$ gives $\epsilon=\dfrac{1+2u}{1-u}$. The value of $\epsilon(\infty)$ of $\mathrm{NaCl}$ is reproduced to within $1\%$. The relation fails for water (the Onsager–Kirkwood theory is needed).

The polarizability has three components. Electronic ($\alpha_e=e^2/m\omega_0^2\sim10^{-24}\ \mathrm{cm^3}$, up to the ultraviolet), ionic ($\alpha_i=e^{*2}/\mu\omega_0^2$, up to the infrared), and orientational ($\alpha_d=p^2/3k_BT$, up to microwaves). Only the orientational polarization is proportional to $1/T$ (Langevin function $L(y)=\coth y-1/y\simeq y/3$).

The polarization catastrophe. As $u\to1$, $\epsilon\simeq\dfrac{3}{1-u}\to\infty$. Expanding $1-u\simeq\beta(T-T_c)$ gives the Curie–Weiss law $\epsilon = C/(T-T_c)$. In $\mathrm{BaTiO_3}$, $u$ must agree with $1$ to a precision of $3\times10^{-4}$.

The Lyddane–Sachs–Teller relation $\dfrac{\omega_{LO}^2}{\omega_{TO}^2}=\dfrac{\epsilon(0)}{\epsilon(\infty)}$. For the TO mode $E=0$, and for the LO mode $E=-4\pi P$ (from the Maxwell equations). The LO mode is a solution of $\epsilon(\omega)=0$, and the TO mode is a pole. It holds to within $2\%$ for $\mathrm{NaCl}$ and $\mathrm{GaAs}$. In $\mathrm{Si}$, $e^*=0$, so both sides equal $1$.

The soft mode. $\epsilon(0)\to\infty$ and $\omega_{TO}\to0$ are the same phenomenon, linked by the LST relation. $\mu\omega_{TO}^2$ is “short-range repulsion $-$ long-range dipole attraction,” the remainder left over from a $99\%$ cancellation. The Curie–Weiss law is re-derived from the Cochran law $\omega_{TO}^2=A(T-T_c)$. In $\mathrm{SrTiO_3}$, $\epsilon(0)\omega_{TO}^2$ stays constant from $300\ \mathrm{K}$ down to $4\ \mathrm{K}$.

The Landau expansion $F=F_0+\frac12g_2P^2+\frac14g_4P^4+\frac16g_6P^6-EP$, with $g_2=\gamma(T-T_0)$. Odd-order terms are forbidden because $T_{1u}^{\otimes3}$ does not contain $A_{1g}$. $\chi^{-1}=\partial^2F/\partial P^2$.

If $g_4>0$, the transition is second order. $P_s\propto(T_0-T)^{1/2}$, $T_c=T_0$, the slope of $\chi^{-1}$ is in the ratio $1:2$ above and below $T_0$ (high-temperature side : low-temperature side), there is no latent heat, and the specific heat has a jump of $\gamma^2T_0/2g_4$.

If $g_4<0$, the transition is first order. $T_c = T_0+\dfrac{3g_4^2}{16\gamma g_6}>T_0$, $P_s(T_c)=\sqrt{3\abs{g_4}/4g_6}\neq0$; for $T_0<T<T_1$ a stable phase and a metastable phase coexist and give rise to thermal hysteresis (true two-phase coexistence occurs only at $T=T_c$); the latent heat is $L=\frac12\gamma T_cP_s^2$; and $\chi^{-1}$ jumps by a factor of 4 at $T_c$. For $\mathrm{BaTiO_3}$ the latent heat is $160\ \mathrm{J/mol}$ (measured $\sim200$).

The number of kinds of domains is the index of the subgroup $[G:H]=\abs{G}/\abs{H}$ (Lagrange's theorem of Chapter 6). For the tetragonal phase of $\mathrm{BaTiO_3}$ it is $48/8=6$, for the orthorhombic phase $12$, and for the rhombohedral phase $8$.

The paradox of the coercive field. Landau's uniform reversal predicts $E_c\sim55\ \mathrm{kV/cm}$, whereas the measured value is $\sim1\ \mathrm{kV/cm}$. Actual reversal proceeds through nucleation and the motion of domain walls.

The difficulty of searching for ferroelectrics stems from the symmetry constraint of the ten polar point groups, the electronic-structure constraint of $d^0$ character (SOJT), and the physics itself, namely “the almost complete cancellation of large quantities.” In first-principles calculations, $P_s$ is studied with the Berry phase method and the instability by a search for soft modes. Note that the polarization quantum is of the same order of magnitude as $P_s$.

19.10.2 Exercises

Exercise 19.1: The Lorentz factor of a cylindrical cavity

Take the Lorentz cavity to be not a sphere but an infinitely long cylinder (with axis along $z$). For the case in which the polarization $\PP=P\hat{x}$ is perpendicular to the axis, find the field $E_2$ inside the cavity.

(1) Show that the bound surface charge density on the wall of the cylinder is $\sigma_b=-P\cos\phi$ ($\phi$ is the azimuthal angle from the $x$ axis).

(2) Using the fact that an infinite line charge (line density $\lambda$) produces an electric field $2\lambda/a$ (Gaussian units) at a distance $a$, find the field on the axis by integration.

(3) Compare with $\frac{4\pi}{3}$ for the sphere and explain why they differ.

Hint: (2) A strip of width $a\,\dd\phi$ is a line charge of line density $\lambda = -Pa\cos\phi\,\dd\phi$. The $x$ component of the field on the axis is $-\frac{2\lambda}{a}\cos\phi$, so
$$E_{2x}=2P\int_0^{2\pi}\cos^2\phi\,\dd\phi = 2P\cdot\pi = 2\pi P$$
and the answer is $E_2 = 2\pi\PP$. (3) The difference lies in whether “$\int\cos^2$ is taken over a spherical surface or over a circle”: $\langle\cos^2\theta\rangle_{3\mathrm{D}}=1/3$ and $\langle\cos^2\phi\rangle_{2\mathrm{D}}=1/2$. These give $4\pi\times\frac13$ and $4\pi\times\frac12$, respectively (for the cylinder the depolarization factor in the $z$ direction is $0$, so the $2$ remaining directions share the $4\pi$). This is consistent with Table 19.2.

Exercise 19.2: Predicting the refractive index of $\mathrm{KCl}$ from the Clausius–Mossotti relation

$\mathrm{KCl}$ has the rock-salt structure with $a = 6.29\,\text{Å}$, and the cubic unit cell contains four $\mathrm{KCl}$ units. Use the values of Table 19.3, $\alpha(\mathrm{K^+})=0.83$ and $\alpha(\mathrm{Cl^-})=2.96$ (values in the crystal, in units of $10^{-24}\ \mathrm{cm^3}$).

(1) Find the number density $N$ of ion pairs.

(2) Find $u = \frac{4\pi}{3}N\alpha$.

(3) Find $\epsilon(\infty)$ and the refractive index $n$, and compare with the measured value $n=1.49$.

(4) Explain why $u$ is smaller than for $\mathrm{NaCl}$ (Example 19.2, $u=0.293$).

Hint: (1) $a^3=2.49\times10^{-22}\ \mathrm{cm^3}$, $N=1.61\times10^{22}\ \mathrm{cm^{-3}}$. (2) $\alpha=3.79\times10^{-24}$, $N\alpha=6.10\times10^{-2}$, $u=0.256$. (3) $\epsilon=\frac{1+0.511}{1-0.256}=2.03$, $n=1.43$. Relative to the measured $1.49$ this is a $4\%$ underestimate. (4) $\mathrm{K^+}$ has a larger polarizability than $\mathrm{Na^+}$, but the decrease in $N$ due to the larger lattice constant wins out. The effect of $N\propto a^{-3}$ is strong.

Exercise 19.3: The Born effective charge of $\mathrm{KBr}$

For $\mathrm{KBr}$ (rock-salt type, $a=6.60\,\text{Å}$), it is known that $\omega_{TO}=113\ \mathrm{cm^{-1}}$, $\epsilon(0)=4.90$, and $\epsilon(\infty)=2.34$.

(1) Predict $\omega_{LO}$ from the LST relation and compare with the measured value $165\ \mathrm{cm^{-1}}$.

(2) Use Eq. \eqref{eq:19-borncharge} to find the Born effective charge $Z^*$.

(3) Compare the $Z^*$ obtained with $1.12$ for $\mathrm{NaCl}$ and $7.3$ for $\mathrm{Ti}$ in $\mathrm{BaTiO_3}$, and state what can be concluded.

Hint: (1) $\omega_{LO}=\omega_{TO}\sqrt{\epsilon(0)/\epsilon(\infty)}=113\sqrt{2.094}=163\ \mathrm{cm^{-1}}$. This agrees to $1\%$. (2) $\mu = \frac{39.1\times79.9}{119.0}\ \mathrm{amu}=26.2\ \mathrm{amu}=4.36\times10^{-23}\ \mathrm{g}$, $N=4/a^3=1.39\times10^{22}\ \mathrm{cm^{-3}}$, $\omega_{TO}=2\pi c\tilde{\nu}=2.13\times10^{13}\ \mathrm{s^{-1}}$. $\frac{4\pi Ne^2}{\mu\omega_{TO}^2}=\frac{4.03\times10^4}{1.98\times10^4}=2.04$. $(Z^*)^2 = (4.90-2.34)/2.04=1.26$, $Z^*=1.12$. (3) It is almost the same as for $\mathrm{NaCl}$. In simple ionic crystals $Z^*\simeq$ the formal charge ($+1$) very closely, and there is no anomalous enhancement due to covalency. That $\mathrm{Ti}$ in $\mathrm{BaTiO_3}$ has a value as much as 1.8 times the formal charge shows how exceptional it is.

Exercise 19.4: Carrying the Landau analysis of a second-order transition through to the end

A ferroelectric is described by $F = F_0+\frac12\gamma(T-T_0)P^2+\frac14 g_4P^4$ ($g_4>0$), with $\gamma = 5.0\times10^{-5}$, $g_4 = 2.0\times10^{-12}$, and $T_0=300\ \mathrm{K}$ (all in Gaussian units).

(1) Find $P_s$ at $T=250\ \mathrm{K}$ in units of $\mu\mathrm{C/cm^2}$.

(2) Find $\epsilon$ at $T=350\ \mathrm{K}$ and at $T=250\ \mathrm{K}$, and take the ratio.

(3) Find the specific-heat jump $\Delta C_P$ at $T_0$.

(4) Find the intrinsic coercive field at $T=250\ \mathrm{K}$ in units of $\mathrm{kV/cm}$.

Hint: (1) $P_s^2 = \gamma(T_0-T)/g_4 = (5.0\times10^{-5}\times50)/(2.0\times10^{-12}) = 1.25\times10^{9}$, $P_s=3.54\times10^4\ \mathrm{esu/cm^2}$. $\div2.998\times10^9 = 1.18\times10^{-5}\ \mathrm{C/cm^2} = 11.8\ \mu\mathrm{C/cm^2}$.
(2) At $T=350$: $\chi^{-1}=\gamma\times50=2.5\times10^{-3}$, $\epsilon\simeq4\pi/\chi^{-1}=5.0\times10^3$. At $T=250$: $\chi^{-1}=2\gamma\times50=5.0\times10^{-3}$, $\epsilon=2.5\times10^3$. The ratio is exactly $2$ (confirming the $1:2$ rule).
(3) $\Delta C_P = \gamma^2T_0/2g_4 = (2.5\times10^{-9}\times300)/(4.0\times10^{-12}) = 1.9\times10^{5}\ \mathrm{erg/(cm^3\,K)} = 1.9\times10^{-2}\ \mathrm{J/(cm^3\,K)}$.
(4) $\abs{g_2}=2.5\times10^{-3}$, $E_c = 0.385\times2.5\times10^{-3}\times3.54\times10^4 = 34\ \mathrm{statvolt/cm} = 1.0\times10^4\ \mathrm{V/cm} = 10\ \mathrm{kV/cm}$.

Exercise 19.5: The three temperatures of a first-order transition

Consider $F = F_0+\frac12\gamma(T-T_0)P^2-\frac14\abs{g_4}P^4+\frac16 g_6P^6$ ($\abs{g_4}>0$, $g_6>0$).

(1) Find the temperature $T_1$ at which the extrema with $P\ne0$ cease to exist.

(2) Show that $\dfrac{T_1-T_0}{T_c-T_0} = \dfrac{4}{3}$ holds among $T_c$, $T_1$, and $T_0$.

(3) Find the value of $P^2$ at $T_1$ and compute its ratio to $P_s^2(T_c)$.

(4) Verify that $T_c\to T_0$ and $P_s(T_c)\to0$ in the limit in which the transition approaches second order ($\abs{g_4}\to0$).

Hint: (1) From the discriminant condition $g_4^2-4g_2g_6\ge0$, $T_1 = T_0+\dfrac{g_4^2}{4\gamma g_6}$.
(2) $T_c-T_0 = \dfrac{3g_4^2}{16\gamma g_6}$ and $T_1-T_0=\dfrac{g_4^2}{4\gamma g_6}=\dfrac{4g_4^2}{16\gamma g_6}$. The ratio is $4/3$.
(3) At $T_1$ there is a double root $P^2 = \dfrac{\abs{g_4}}{2g_6}$. Since $P_s^2(T_c)=\dfrac{3\abs{g_4}}{4g_6}$, the ratio is $\dfrac{1/2}{3/4}=\dfrac23$.
(4) $T_c-T_0\propto g_4^2\to0$ and $P_s^2(T_c)\propto\abs{g_4}\to0$. The point ($g_4=0$) at which a first-order transition changes continuously into a second-order one is called the tricritical point. In $\mathrm{PbZr_{1-x}Ti_xO_3}$ one can actually pass through this point by varying the composition $x$.

Exercise 19.6: Predicting the number of domains from the point group (an application of Chapter 4)

For each of the following ferroelectric phase transitions, find the number of kinds of domains group-theoretically. Also count the kinds of $180^\circ$ domain walls and of other domain walls.

(1) $\mathrm{PbTiO_3}$: $m\bar{3}m\to4mm$

(2) $\mathrm{BiFeO_3}$: $m\bar{3}m\to3m$

(3) $\mathrm{LiNbO_3}$: $\bar{3}m\to3m$

(4) $\mathrm{KH_2PO_4}$: $\bar{4}2m\to mm2$

Hint: Use Eq. \eqref{eq:19-domain-count}, $[G:H]=\abs{G}/\abs{H}$. The orders are $\abs{m\bar{3}m}=48$, $\abs{4mm}=8$, $\abs{3m}=6$, $\abs{\bar{3}m}=12$, $\abs{\bar{4}2m}=8$, and $\abs{mm2}=4$.
(1) $48/8=6$ (the six $\langle100\rangle$ directions). There is one kind of $180^\circ$ wall and four kinds of $90^\circ$ wall.
(2) $48/6=8$ (the eight $\langle111\rangle$ directions). There is one $180^\circ$ wall, and three each of $71^\circ$ and $109^\circ$.
(3) $12/6=2$. There are only $180^\circ$ domains. This is why periodically poled structures ($\mathrm{PPLN}$) can be made so cleanly in $\mathrm{LiNbO_3}$—there are no walls accompanied by strain such as $90^\circ$ walls, so it is ideal for optical elements.
(4) $8/4=2$. Again only $180^\circ$ domains.
A material with only two kinds of domains does not suffer stress-induced entanglement of domains, so it is suited to optical and electro-optic devices. The index calculation of group theory directly becomes a guide for materials selection.

References

C. Kittel, Kittel Kotai Butsurigaku Nyūmon (Ge) [Introduction to Solid State Physics, Vol. 2], 8th ed., Maruzen Publishing (in Japanese), Chapter 16 “Dielectrics and Ferroelectrics”. — The backbone of this chapter. The treatments of the local electric field, Clausius–Mossotti, the polarization catastrophe, and the Landau expansion correspond to this chapter. For polaritons, see also Chapter 14.

Yasuhide Mochizuki, "Symmetry of Matter and Group Theory 2. Point Groups and Space Groups," Mochizuki Research Group study-session materials (April 24, 2026), slides 2-4. — “Polar = the crystal structure has a polarization,” “a pyroelectric whose polarization can be reversed by an electric field = a ferroelectric,” and “the search for new ferroelectrics is harder than the search for new superconductors.” Sections 19.4 and 19.9 of this chapter follow this description.

N. W. Ashcroft, N. D. Mermin, Solid State Physics, Saunders (1976), Chapter 27. — A more rigorous treatment of the local field and Clausius–Mossotti, and of the LST relation.

M. E. Lines, A. M. Glass, Principles and Applications of Ferroelectrics and Related Materials, Oxford University Press (1977). — The standard specialist book on ferroelectrics. This book gives the most careful account of the details of the Landau–Devonshire theory.

R. H. Lyddane, R. G. Sachs, E. Teller, "On the Polar Vibrations of Alkali Halides", Phys. Rev. 59, 673 (1941). — The original paper on the LST relation.

W. Cochran, "Crystal Stability and the Theory of Ferroelectricity", Phys. Rev. Lett. 3, 412 (1959). — The proposal of the soft-mode concept.

A. F. Devonshire, "Theory of Barium Titanate", Phil. Mag. 40, 1040 (1949); 42, 1065 (1951). — The classic paper that explained the three-stage phase transition of $\mathrm{BaTiO_3}$ with the Landau expansion.

R. D. King-Smith, D. Vanderbilt, "Theory of polarization of crystalline solids", Phys. Rev. B 47, 1651 (1993); R. Resta, Rev. Mod. Phys. 66, 899 (1994). — The modern theory of polarization (the Berry phase method).

N. A. Hill, "Why Are There so Few Magnetic Ferroelectrics?", J. Phys. Chem. B 104, 6694 (2000). — A paper that clearly sorts out the $d^0$ rule and the difficulty of multiferroics.

R. E. Cohen, "Origin of ferroelectricity in perovskite oxides", Nature 358, 136 (1992). — Showed by first-principles calculations the role of covalency in the ferroelectricity of $\mathrm{BaTiO_3}$ and $\mathrm{PbTiO_3}$.

M. S. Dresselhaus, G. Dresselhaus, A. Jorio, Group Theory: Application to the Physics of Condensed Matter, Springer (2008), Chapter 10. — Decomposition of $\Gamma$-point phonons into irreducible representations (Section 19.6.6).

Toyohiko Konno, Busshitsu no Taishōsei to Gunron [Symmetry of Matter and Group Theory], Kyoritsu Shuppan (in Japanese). — The group–subgroup relation and the counting of domains (Section 19.4.3).

← Chapter 18: Fermi Surfaces and Metals
  
  Chapter 20: Magnetism →
