Repository: Mochizuki-TUS/mochizuki-tus.github.io

# 東京理科大学 望月研究室 WEBSITE (https://mochizuki-tus.github.io)
Webpage of Mochizuki research group at Tokyo University of Science

File: SSP_Textbook_EN/ch34_ir_raman.html (part 4 of 5)
Chapter 34 Infrared and Raman Spectroscopy — Introduction to Solid-State Physics
Both absorption and stimulated emission increase with temperature, but their difference does not depend on temperature. This property holds precisely because the levels are equally spaced (harmonic oscillator), and it explains why the integrated intensity of infrared absorption hardly changes with temperature. The calculation that converts this transition rate into the absorption coefficient and the imaginary part $\epsilon_2$ of the dielectric function, which are what is actually measured, is carried out in the latter half of Section 34.6.5, after the Born effective charge is introduced. When there is anharmonicity, the spacing of the levels narrows slightly with $n$, and at high temperatures “hot bands” (transitions such as $n=1\to2$) appear separately on the low-wavenumber side of the fundamental line.

34.6.4 Connection with group theory, overtones and combination bands

When there are many normal modes, the vibrational ground state is the product $\Psi_0=\prod_k\psi_0(Q_k)$ of the $\psi_0(Q_k)$ of the individual modes. Each $\psi_0\propto\ee^{-\omega_kQ_k^2/2\hbar}$ is a function of $Q_k^2$ only, so it is unchanged by any symmetry operation: $\Psi_0$ belongs to the totally symmetric representation $\Gamma_1$. As seen in the derivation of Eq. \eqref{eq:34-Qmatrix}, the state in which only mode $j$ is raised by one step satisfies $\psi_1(Q_j)\propto Q_j\psi_0(Q_j)$, so $\Psi_1^{(j)}\propto Q_j\Psi_0$, and it belongs to the same irreducible representation as $Q_j$, $\Gamma(Q_j)$ (Figure 34.17(a)). The operator $\mu_\alpha$ ($\alpha=x,y,z$) transforms in the same way as a component of the position vector. Therefore, by the general form of the selection rule of Chapter 10 (Theorem 10.3),

$$
\bra{\Psi_1^{(j)}}\mu_\alpha\ket{\Psi_0}\neq0\quad\text{can be nonzero only if}\quad \Gamma(Q_j)\otimes\Gamma(x_\alpha)\otimes\Gamma_1\supset\Gamma_1\quad\Longleftrightarrow\quad\Gamma(Q_j)=\Gamma(x_\alpha)
$$
(the direct product of real irreducible representations contains the totally symmetric representation only when the two are the same representation; Theorem 10.2 of Chapter 10). This is the true content of the rule “a mode is infrared-active if it belongs to the same irreducible representation as $x,y,z$.” Seen from the side of the expansion coefficients, $\mu_\alpha(Q)$ as a whole must transform in the same way as $x_\alpha$, so the first-order coefficient $\partial\mu_\alpha/\partial Q_j$ can be 0 only when $Q_j$ belongs to the same representation as $x_\alpha$.

Overtones and combination bands. Real infrared spectra show weak lines at about twice the position of a fundamental vibration (overtones $2\nu_j$) and lines at the position of the sum of two frequencies (combination bands $\nu_j+\nu_k$). If only the term first order in $Q$ of a harmonic oscillator were present, these would be forbidden by $\Delta n=\pm1$. Two kinds of anharmonicity allow them.

Electrical anharmonicity: the second-order term $\tfrac12(\partial^2\bm\mu/\partial Q^2)_0Q^2$ of Eq. \eqref{eq:34-mu-expand}. Since $Q^2=\tfrac{\hbar}{2\omega_v}(a+a^\dagger)^2$ contains $a^\dagger a^\dagger$, we get $\bra2Q^2\ket0=\sqrt2\,\hbar/2\omega_v\neq0$, which allows the $0\to2$ transition (Exercise 34.4).

Mechanical anharmonicity: the cubic term of the potential (Chapter 30, Section 30.2) mixes the vibrational states, and a small component of $\ket1$ is mixed into $\ket2$. Then even the term first order in $Q$ causes the $0\to2$ transition weakly.

Both are small quantities of the order of the ratio of the vibrational amplitude ($\sqrt{\hbar/2\omega_v}$, about one tenth of the bond length or less) to the bond length, so the intensity of an overtone is about $1/10$–$1/100$ of that of the fundamental. The symmetry of the overtone $2\nu_j$ is the symmetric part of $\Gamma(Q_j)\otimes\Gamma(Q_j)$, and that of a combination band is $\Gamma(Q_j)\otimes\Gamma(Q_k)$; if these contain $x,y,z$, the band is seen in the infrared (the Fermi resonance of CO2 in Section 34.3.5 belongs to the same family).

34.6.5 Infrared activity of crystals — mode effective charge, dielectric function, and reststrahlen band

In a crystal, the change of the dipole moment of the unit cell is expressed by the Born effective charge (Chapter 32, Section 32.5). When atom $\kappa$ is displaced by $\uu_\kappa$, the change of the dipole of the unit cell is $\delta\bm\mu=e\sum_\kappa Z^*_\kappa\uu_\kappa$ ($Z^*_\kappa$ is a $3\times3$ tensor, $Z^*_{\kappa,\alpha\beta}$). The displacement of the optical mode $j$ at the $\Gamma$ point can be written as $\uu_\kappa=\bm e_{\kappa j}Q_j/\sqrt{M_\kappa}$ using the normalized eigenvector $\bm e_{\kappa j}$ ($\sum_\kappa\abs{\bm e_{\kappa j}}^2=1$), so that

$$
\begin{equation}
\bm Z_j\equiv\frac{\partial\bm\mu}{\partial Q_j}=e\sum_\kappa\frac{Z^*_\kappa\,\bm e_{\kappa j}}{\sqrt{M_\kappa}}
\label{eq:34-mode-charge}
\end{equation}
$$

holds. We call $\bm Z_j$ the mode effective charge (here we keep it in the unit $\mathrm{C/kg^{1/2}}$). Infrared activity means $\bm Z_j\neq0$, and the infrared intensity is proportional to $\abs{\bm Z_j}^2$. For a nonpolar mode (such as the $T_{2g}$ mode of Si), the contributions of the effective charges of the atoms cancel and $\bm Z_j=0$.

Derivation: Contribution of an infrared-active mode to the dielectric function

Step 1 (equation of motion). Mode $j$ is a damped oscillator that receives the force $-\partial(-\bm\mu\cdot\EE)/\partial Q_j=\bm Z_j\cdot\EE$ from the electric field $\EE$ (the damping constant $\gamma_j$ is the inverse of the lifetime; Chapter 30, Section 30.5):

$$
\ddot Q_j+\gamma_j\dot Q_j+\omega_j^2Q_j=\bm Z_j\cdot\EE
$$
Step 2 (steady-state solution). Let $\EE\propto\ee^{-i\omega t}$ and $Q_j\propto\ee^{-i\omega t}$. Then $\ddot Q_j=-\omega^2Q_j$ and $\dot Q_j=-i\omega Q_j$, so that

$$
(\omega_j^2-\omega^2-i\gamma_j\omega)Q_j=\bm Z_j\cdot\EE\quad\Longrightarrow\quad Q_j=\frac{\bm Z_j\cdot\EE}{\omega_j^2-\omega^2-i\gamma_j\omega}
$$
Step 3 (polarization). Let $\Omega$ be the volume of the unit cell. The polarization due to the displacement of the ions is $\bm P_{\rm ion}=\Omega^{-1}\sum_j\bm Z_jQ_j$. The polarization of the electrons is absorbed into $\epsilon_\infty$. From $\epsilon_0\epsilon\EE=\epsilon_0\epsilon_\infty\EE+\bm P_{\rm ion}$, in components,

$$
\epsilon_{\alpha\beta}(\omega)=\epsilon_\infty\delta_{\alpha\beta}+\frac{1}{\epsilon_0\Omega}\sum_j\frac{Z_{j\alpha}Z_{j\beta}}{\omega_j^2-\omega^2-i\gamma_j\omega}
$$
Step 4 (cubic crystal). For the three components of a threefold degenerate $T$ mode, $\bm Z_j$ points along $x,y,z$ respectively with equal magnitudes, so the sum becomes $\abs{\bm Z_j}^2\delta_{\alpha\beta}$. Defining the oscillator strength $S_j\equiv\abs{\bm Z_j}^2/(\epsilon_0\Omega\omega_j^2)$, we obtain

$$
\begin{equation}
\epsilon(\omega)=\epsilon_\infty+\sum_j\frac{S_j\,\omega_j^2}{\omega_j^2-\omega^2-i\gamma_j\omega}
\label{eq:34-lorentz}
\end{equation}
$$

∎ This has the same form as the Lorentz oscillator expression of Chapter 33, Section 33.1.6 (the form of Chapter 32, Section 32.4). At $\omega=0$, $\epsilon_s=\epsilon_\infty+\sum_jS_j$.

From the transition rate to the quantities actually measured — absorption coefficient, integrated intensity, and $\epsilon_2$. What we found in Sections 34.6.2–34.6.3 was “how many transitions occur per unit time” (the transition rate). What is measured in experiments is how much the light passing through a sample is weakened (the absorption coefficient $\alpha_{\rm abs}$) or the imaginary part $\epsilon_2$ of the dielectric function. These two count “the energy flowing from the light into the matter” in two different ways, so setting them equal connects them. When we do this, the transition rate of quantum theory yields exactly the same oscillator strength as the classical Lorentzian expression \eqref{eq:34-lorentz} above.

Derivation: From the golden-rule transition rate to $\epsilon_2$ and the absorption coefficient

Step 1 (net transition rate). Consider the electric field in the crystal, $\EE(t)=\mathcal{E}_0\bm e\cos\omega t$. There is one oscillator of mode $j$ per unit cell. Replace $\partial\bm\mu/\partial Q$ in Eq. \eqref{eq:34-IRrate} by the mode effective charge $\bm Z_j$ (Eq. \eqref{eq:34-mode-charge}) and, as in Section 34.6.3, take the difference between absorption and stimulated emission ($(n+1)-n=1$). The net transition rate per unit cell is then

$$
W_{\rm net}=\frac{2\pi}{\hbar}\,\frac{\mathcal{E}_0^2}{4}\abs{\bm Z_j\cdot\bm e}^2\frac{\hbar}{2\omega_j}\,\delta(\hbar\omega_j-\hbar\omega)
$$
Using $\delta(\hbar x)=\delta(x)/\hbar$ to rearrange, we obtain

$$
W_{\rm net}=\frac{\pi\mathcal{E}_0^2\abs{\bm Z_j\cdot\bm e}^2}{4\hbar\,\omega_j}\,\delta(\omega-\omega_j)
$$
Step 2 (absorbed power). In one transition, the energy $\hbar\omega$ of one photon is transferred from the light to the vibration. Since the volume of the unit cell is $\Omega$, the power absorbed per unit volume is

$$
P_{\rm abs}=\frac{\hbar\omega\,W_{\rm net}}{\Omega}=\frac{\pi\mathcal{E}_0^2\abs{\bm Z_j\cdot\bm e}^2}{4\Omega}\,\frac{\omega}{\omega_j}\,\delta(\omega-\omega_j)=\frac{\pi\mathcal{E}_0^2\abs{\bm Z_j\cdot\bm e}^2}{4\Omega}\,\delta(\omega-\omega_j)
$$
(because of the $\delta$ function we may set $\omega/\omega_j=1$). Note that the Planck constant $\hbar$ has disappeared.

Step 3 (writing the same power with the dielectric function). In electromagnetism, the power absorbed by a medium with dielectric function $\epsilon=\epsilon_1+i\epsilon_2$ is the time average of the work done on the polarization current $\partial\bm P/\partial t$ by the electric field. Let $\EE=\mathrm{Re}[\mathcal{E}_0\bm e\,\ee^{-i\omega t}]$ and $\bm P=\mathrm{Re}[\epsilon_0(\epsilon-1)\mathcal{E}_0\bm e\,\ee^{-i\omega t}]$. Then $\partial\bm P/\partial t=\mathrm{Re}[-i\omega\epsilon_0(\epsilon-1)\mathcal{E}_0\bm e\,\ee^{-i\omega t}]$. Since the time average of the product of two quantities $\mathrm{Re}[A\ee^{-i\omega t}]$ and $\mathrm{Re}[B\ee^{-i\omega t}]$ is $\tfrac12\mathrm{Re}[AB^*]$,

$$
P_{\rm abs}=\overline{\frac{\partial\bm P}{\partial t}\cdot\EE}=\frac12\,\mathrm{Re}\bigl[-i\omega\epsilon_0(\epsilon-1)\bigr]\mathcal{E}_0^2=\frac12\,\omega\epsilon_0\epsilon_2\,\mathcal{E}_0^2
$$
(we used $\mathrm{Re}[-i(\epsilon_1-1+i\epsilon_2)]=\epsilon_2$).

Step 4 (setting them equal). From Steps 2 and 3,

$$
\epsilon_2(\omega)=\frac{2P_{\rm abs}}{\omega\epsilon_0\mathcal{E}_0^2}=\frac{\pi\abs{\bm Z_j\cdot\bm e}^2}{2\epsilon_0\Omega\,\omega_j}\,\delta(\omega-\omega_j)
$$
For a threefold degenerate $T$ mode of a cubic crystal, the three components $\bm Z_{j}$ point along $x,y,z$, so for any polarization $\bm e$ the sum over the three components is $\sum\abs{\bm Z_j\cdot\bm e}^2=\abs{\bm Z_j}^2$ (the same as in Step 4 of Section 34.6.5).

Step 5 (comparison with the Lorentzian expression). The imaginary part of one term of Eq. \eqref{eq:34-lorentz} is

$$
\epsilon_2(\omega)=\mathrm{Im}\frac{S_j\omega_j^2}{\omega_j^2-\omega^2-i\gamma_j\omega}=\frac{S_j\omega_j^2\,\gamma_j\omega}{(\omega_j^2-\omega^2)^2+\gamma_j^2\omega^2}
$$
When the line is narrow ($\gamma_j\ll\omega_j$), only the neighborhood of $\omega\approx\omega_j$ matters, so we may set $\omega_j^2-\omega^2=(\omega_j+\omega)(\omega_j-\omega)\approx2\omega_j(\omega_j-\omega)$ and $\gamma_j\omega\approx\gamma_j\omega_j$:

$$
\epsilon_2(\omega)\approx\frac{S_j\omega_j^3\gamma_j}{4\omega_j^2(\omega-\omega_j)^2+\gamma_j^2\omega_j^2}=\frac{S_j\omega_j}{2}\cdot\frac{\gamma_j/2}{(\omega-\omega_j)^2+(\gamma_j/2)^2}
$$
The factor on the right is a Lorentzian with full width at half maximum $\gamma_j$, and its area is $\int\dd\omega\,(\gamma_j/2)/[(\omega-\omega_j)^2+(\gamma_j/2)^2]=\pi$. In the limit $\gamma_j\to0$ it becomes $\pi\,\delta(\omega-\omega_j)$, so that

$$
\epsilon_2(\omega)\ \xrightarrow{\ \gamma_j\to0\ }\ \frac{\pi S_j\omega_j}{2}\,\delta(\omega-\omega_j)
$$
Comparing the coefficient with Step 4, we obtain

$$
\frac{\pi S_j\omega_j}{2}=\frac{\pi\abs{\bm Z_j}^2}{2\epsilon_0\Omega\,\omega_j}\quad\Longrightarrow\quad S_j=\frac{\abs{\bm Z_j}^2}{\epsilon_0\Omega\,\omega_j^2}
$$
which agrees with the oscillator strength defined from the classical equation of motion in Step 4 of Section 34.6.5. ∎

This result teaches us three things.

Why the classical theory gave the correct answer. In the quantum transition rate, the $\hbar$ in the squared matrix element $\abs{\bra{1}Q\ket{0}}^2=\hbar/2\omega_j$ and the $\hbar$ in the photon energy $\hbar\omega$ cancel each other. The absorption strength of a harmonic oscillator therefore contains no $\hbar$ and lands on the same form as the classical Lorentz oscillator expression (Chapter 32, Section 32.4; Chapter 33, Section 33.1.6).

The linewidth is a “smeared δ function.” The $\delta(\omega-\omega_j)$ of the golden rule comes from the assumption that the vibrational state lasts infinitely long. An actual vibration decays into other phonons with lifetime $\tau_j=1/\gamma_j$ (Section 34.8.2), so the $\delta$ function is replaced by a Lorentzian with full width at half maximum $\gamma_j$. In this case the area (integrated intensity) does not change (Figure 34.18).

Absorption coefficient and integrated intensity. The absorption coefficient is $\alpha_{\rm abs}=2\omega\kappa/c$, and from $\epsilon_2=2n_r\kappa$ (Chapter 33, Section 33.1.3) we have $\alpha_{\rm abs}=\omega\epsilon_2/(n_rc)$. If $n_r$ is nearly constant over the extent of the line (a thin film or a dilute sample), the area of the line is
$$
\int\alpha_{\rm abs}\,\dd\omega\approx\frac{\omega_j}{n_rc}\cdot\frac{\pi S_j\omega_j}{2}=\frac{\pi\abs{\bm Z_j}^2}{2n_rc\,\epsilon_0\Omega}
$$
The integrated intensity is determined by $\abs{\bm Z_j}^2$ alone and does not depend on the linewidth or on the temperature (Section 34.6.3). This is why the $\abs{\bm Z_j}^2$ obtained from first-principles calculations may be compared with experiment as the infrared intensity (Section 34.8.4).

Figure 34.18: The integrated intensity does not change even when the $\delta$ function of the golden rule is smeared by the linewidth (the TO mode of GaAs; $\epsilon_2$ of one term of Eq. \eqref{eq:34-lorentz} was calculated with $S=2.0$ and $\tilde\nu_{\rm TO}=267\,\mathrm{cm^{-1}}$). (a) $\epsilon_2$ for the linewidths $\gamma=0.01\,\omega_{\rm TO}$ (solid line) and $0.03\,\omega_{\rm TO}$ (dashed line). The peak height $S\omega_{\rm TO}/\gamma$ is inversely proportional to the linewidth. (b) The value of $\epsilon_2$ integrated from wavenumber 0. Both approach $\pi S\tilde\nu_{\rm TO}/2\approx838\,\mathrm{cm^{-1}}$ (dotted line); the thick line lies slightly below it within the range of the figure because its tails are long.

Example 34.14: Finding the Born effective charge from the oscillator strength of GaAs

For GaAs, let $\epsilon_s=12.9$, $\epsilon_\infty=10.9$, $\hbar\omega_{\rm LO}=36\,\mathrm{meV}$, the lattice constant $a=0.5653\,\mathrm{nm}$, and the atomic weights Ga $69.72$ and As $74.92$. (1) Find $\hbar\omega_{\rm TO}$ from the Lyddane–Sachs–Teller relation $\omega_{\rm LO}^2/\omega_{\rm TO}^2=\epsilon_s/\epsilon_\infty$ (Chapter 32, Section 32.3). (2) Express the mode effective charge of the TO mode in terms of $Z^*$ ($Z^*_{\rm Ga}=-Z^*_{\rm As}=Z^*$, a scalar), and find $Z^*$ from $S=\epsilon_s-\epsilon_\infty$.

Solution. (1)

$$
\hbar\omega_{\rm TO}=36\,\mathrm{meV}\times\sqrt{\frac{10.9}{12.9}}=36\times0.9192\,\mathrm{meV}=33.1\,\mathrm{meV}\quad(267\,\mathrm{cm^{-1}})
$$
(2) For the TO mode, in which the center of mass does not move, $M_{\rm Ga}\uu_{\rm Ga}+M_{\rm As}\uu_{\rm As}=0$. Let $\uu_{\rm Ga}=c\hat{\bm x}/M_{\rm Ga}$ and $\uu_{\rm As}=-c\hat{\bm x}/M_{\rm As}$. Then $\sqrt{M_\kappa}\uu_\kappa$ are $c/\sqrt{M_{\rm Ga}}$ and $-c/\sqrt{M_{\rm As}}$, and the sum of their squares is $c^2(1/M_{\rm Ga}+1/M_{\rm As})=c^2/M_r$ ($M_r$ is the reduced mass). After normalization, $\bm e_{\rm Ga}=\sqrt{M_r/M_{\rm Ga}}\,\hat{\bm x}$ and $\bm e_{\rm As}=-\sqrt{M_r/M_{\rm As}}\,\hat{\bm x}$. Substituting into Eq. \eqref{eq:34-mode-charge},

$$
\abs{\bm Z_j}=eZ^*\left(\frac{\sqrt{M_r}}{M_{\rm Ga}}+\frac{\sqrt{M_r}}{M_{\rm As}}\right)=eZ^*\sqrt{M_r}\cdot\frac1{M_r}=\frac{eZ^*}{\sqrt{M_r}}
$$
Solving $S=\abs{\bm Z_j}^2/(\epsilon_0\Omega\omega_{\rm TO}^2)=e^2Z^{*2}/(\epsilon_0\Omega M_r\omega_{\rm TO}^2)$ gives $Z^{*2}=S\epsilon_0\Omega M_r\omega_{\rm TO}^2/e^2$. The numerical values are $\Omega=a^3/4=4.516\times10^{-29}\,\mathrm{m^3}$, $M_r=36.11\,\mathrm{u}=5.997\times10^{-26}\,\mathrm{kg}$, and $\omega_{\rm TO}=33.09\,\mathrm{meV}/\hbar=5.028\times10^{13}\,\mathrm{s^{-1}}$, so that

$$
Z^{*2}=\frac{2.0\times(8.854\times10^{-12})\times(4.516\times10^{-29})\times(5.997\times10^{-26})\times(5.028\times10^{13})^2}{(1.602\times10^{-19})^2}=4.72
$$
and hence $Z^*=2.17$. ∎ This is of the same order as the values of GaAs reported from first-principles calculations and other measurements (about $2.0$–$2.2$). Note that it differs both from the formal charge (3 for Ga$^{3+}$) and from the charge of a static ion (Chapter 32, Section 32.5).

Reflection spectrum and the reststrahlen band. The absorption by an infrared-active mode is very strong. At the TO frequency of GaAs the absorption coefficient exceeds $10^4\,\mathrm{cm^{-1}}$, and the light is absorbed before it travels even $1\,\mu\mathrm{m}$. For this reason, in the infrared spectroscopy of crystals one often measures the reflectivity rather than the transmission. Figure 34.19 shows the result of obtaining $\tilde n=\sqrt\epsilon$ from Eq. \eqref{eq:34-lorentz} and calculating the normal-incidence reflectivity $R=\abs{(\tilde n-1)/(\tilde n+1)}^2$ (Chapter 33, Section 33.1.4). Between $\omega_{\rm TO}$ and $\omega_{\rm LO}$, $\epsilon_1\lt0$, so the light cannot enter and the reflectivity becomes close to 1 (exactly 1 if there were no damping; Exercise 34.6. In reality, because of the damping $\gamma$ it stays at about 0.9 and drops slightly toward the top of the band). This is the reststrahlen band, and $\omega_{\rm TO}$ and $\omega_{\rm LO}$ can be read from its two edges (Chapter 32, Section 32.4; for the relation to the phonon polariton, Chapter 33, Section 33.10). The standard method is to obtain $\omega_j$, $S_j$, and $\gamma_j$ from the reflection measurement by Kramers–Kronig analysis (Chapter 33, Section 33.2) or by fitting with Eq. \eqref{eq:34-lorentz}. Other methods that are also widely used are to make the sample a thin film and measure the transmission, and attenuated total reflection (ATR), in which the sample is pressed against a crystal of high refractive index and the absorption is measured through the light leaking out in total internal reflection.

Figure 34.19: Infrared dielectric function $\epsilon=\epsilon_1+i\epsilon_2$ of GaAs (a) and its reflectivity at normal incidence (b). The calculation uses Eq. \eqref{eq:34-lorentz} with $\epsilon_\infty=10.9$, $S=2.0$, $\hbar\omega_{\rm TO}=33.1\,\mathrm{meV}$, and $\gamma=0.01\,\omega_{\rm TO}$. The gray band is the reststrahlen band ($\omega_{\rm TO}\lt\omega\lt\omega_{\rm LO}$). The maximum of the reflectivity does not reach 1 but stays at about 0.9 because of the damping $\gamma$. The reflectivity drops to nearly zero at $\omega=\omega_{\rm TO}\sqrt{(\epsilon_s-1)/(\epsilon_\infty-1)}\approx1.10\,\omega_{\rm TO}$, where $\epsilon_1=1$.

Try It Live: Resonance curve of a damped oscillator and the absorbed power

Each term of Eq. \eqref{eq:34-lorentz} is a damped oscillator driven by the electric field. In the simulator below, a mass attached to a spring is shaken by an external force $F_0\cos\omega t$, and three curves are drawn: the amplitude $A(\omega)$, the phase lag $\delta(\omega)$, and the absorbed power $P(\omega)$. First tune to resonance with the “$\omega=\omega_0$” button, and then change the damping with the “γ” knob (or with the buttons “Q = 1” through “Q = 100”). The peak of the absorbed power corresponds to the peak of $\epsilon_2$ (the infrared absorption line), and when the damping is made weaker the peak becomes taller and narrower (the same as in Figure 34.18).

Note the correspondence of symbols. The equation of motion of the simulator is $m\ddot x+\gamma_{\rm SIM}\dot x+kx=F$, and the “γ” knob (in units of kg/s) is the force coefficient $\gamma_{\rm SIM}$. The $\gamma$ of this chapter is the coefficient in the form $\ddot Q+\gamma\dot Q+\omega_j^2Q$ obtained by dividing the equation of motion by the mass, so that $\gamma=\gamma_{\rm SIM}/m$ (in terms of the $\beta$ of the simulator, $\gamma=2\beta$). For the simulator's default value $m=1\,\mathrm{kg}$, the numerical values coincide. The full width at half maximum of the absorbed-power peak is $\omega_0/Q$ in the simulator's display and $\gamma$ in the notation of this chapter, and these are the same quantity. The “Q” of the simulator is the quality factor (Q value; $\omega_0/\gamma$ in the notation of this chapter) expressing the sharpness of the oscillator, and it is distinct from the normal coordinate $Q$ of this chapter.

Open in a larger window → Simulator explanation page →

34.7 Raman Activity in Quantum Theory

Infrared absorption was a one-photon process in which a single photon disappears. In Raman scattering, one photon ($\hbar\omega_L$) disappears and another photon ($\hbar\omega_{\rm S}$ or $\hbar\omega_{\rm AS}$) is created, and the energy difference is handed over to the vibration. Because this is a two-photon process in which photons take part twice, it is a second-order process in the light–matter interaction $\Ham'=-\bm\mu\cdot\EE$. In this section we first write down the amplitude of the second-order process by perturbation theory and make clear the meaning of the “virtual level.” Next, we show that this amplitude reduces to the matrix element $\bra{n'}\alpha_{\rho\sigma}\ket n$ of the polarizability, and derive the selection rules and the intensity ratio.

34.7.1 Writing the two-photon process in perturbation theory — the Kramers–Heisenberg–Dirac formula

Standpoint of the calculation (semiclassical treatment). In the following calculation, the matter (the electrons and the atomic vibrations) is treated by quantum mechanics, but the light is treated as a classical electromagnetic wave (a given electric field $\mathcal{E}_0\bm e_\sigma\cos\omega_Lt$). This is called a semiclassical treatment. The expression “absorb one photon and emit another photon” is a manner of speaking used to describe the flow of energy in an easily understandable way; no photon appears in the equations. It is known that a treatment in which the light is also quantized (second quantization of the electromagnetic field, not used in this book) gives the same result for the frequency and intensity of the scattered light (Loudon and Long in the references).

Symbols. We divide the states of the matter as follows. $\ket i$ and $\ket f$ are two states in which the electrons are in the ground state and only the vibrational state differs (with energies $\hbar\omega_i$ and $\hbar\omega_f$). $\ket r$ is a state in which the electrons are excited (an electronically excited state of a molecule, or an electron–hole pair in a semiconductor), and its energy $\hbar\omega_r$ is equal to or larger than the photon energy of visible light. We write $\omega_{ab}\equiv\omega_a-\omega_b$ ($\omega_{fi}=\omega_f-\omega_i$ is the change in the vibrational energy divided by $\hbar$, which is $+\omega_v$ for Stokes and $-\omega_v$ for anti-Stokes). The electric field of the incident light is $\mathcal{E}_0\bm e_\sigma\cos\omega_Lt$ (polarized in the $\sigma$ direction), and the direction of polarization of the scattered light is $\rho$. The angular frequency of the scattered light is written $\omega_{\rm s}\equiv\omega_L-\omega_{fi}$ without distinguishing Stokes from anti-Stokes (the subscript is a lowercase s). $\gamma_r$ is the inverse of the lifetime of the intermediate state $\ket r$ (the full width at half maximum of the absorption line of $\ket r$).

Approach. The calculation consists of the following three steps (Figure 34.20).

The electric field of the incident light mixes a little of the electronically excited state $\ket r$ into the initial state $\ket i$ (first-order perturbation). The mixed-in component does not vary with time at the frequency $\omega_r$ of $\ket r$ itself; it varies at the frequencies $\omega_i+\omega_L$ and $\omega_i-\omega_L$. The “virtual level” is what is obtained by drawing this on the level diagram at the heights $\hbar\omega_i\pm\hbar\omega_L$. In the same way, $\ket r$ is also mixed into the final state $\ket f$.

When we calculate the dipole matrix element $\bra{\psi_f(t)}\mu_\rho\ket{\psi_i(t)}$ between the two mixed states, a component oscillating at the frequency $\omega_{\rm s}=\omega_L-\omega_{fi}$ appears. Its amplitude is the transition polarizability.

An oscillating dipole radiates light of that frequency, just like an antenna in classical electromagnetism. This is the scattered light.

Why does the oscillation of the transition dipole $\bra{\psi_f}\mu\ket{\psi_i}$ emit scattered light?

In classical electromagnetism, an electric dipole $p(t)=p_0\cos\omega t$ oscillating at the frequency $\omega$ radiates an electromagnetic wave of the same frequency $\omega$, and its power is given by the Larmor formula $\omega^4p_0^2/(12\pi\epsilon_0c^3)$ (used in Section 34.7.3). This is the same as the current in an antenna emitting radio waves.

In a quantum-mechanical system as well, if the expectation value $\bra{\psi(t)}\bm\mu\ket{\psi(t)}$ of the dipole oscillates, the system radiates just like a classical dipole (the expectation value obeys the classical equation of motion and acts as the source of the Maxwell equations; this is Ehrenfest's theorem). For a single state of definite energy alone the expectation value does not oscillate, but when the system is in a superposition $c_i\ket{\psi_i}+c_f\ket{\psi_f}$ of two states, the expectation value acquires the cross term

$$
\bra{\psi}\bm\mu\ket{\psi}=\abs{c_i}^2\bra{\psi_i}\bm\mu\ket{\psi_i}+\abs{c_f}^2\bra{\psi_f}\bm\mu\ket{\psi_f}+\bigl(c_f^*c_i\bra{\psi_f}\bm\mu\ket{\psi_i}+\text{complex conjugate}\bigr)
$$
This cross term oscillates at the difference of the frequencies of the two states. The “antenna” that emits the scattered light for the scattering from $\ket i$ to $\ket f$ is the part of $\bra{\psi_f}\mu_\rho\ket{\psi_i}$ in this cross term that oscillates at the frequency $\omega_{\rm s}$, and the intensity of the scattered light is proportional to the square of its amplitude. This way of thinking, in which the intensity of the light accompanying a transition is calculated “by regarding the oscillation of the transition dipole as a classical antenna,” is none other than the correspondence-principle idea that Kramers and Heisenberg used in their 1925 theory of dispersion, and it is justified by a calculation in which the light is also quantized.

Figure 34.20: The nature of the “virtual state” and how Raman scattering occurs (the first term of Eq. \eqref{eq:34-KHD}). (a) The electric field of the incident light mixes the real electronic excited state $\ket r$, in very small amounts, into the initial state $\ket i$. The mixing weight is proportional to $\abs{\mu_{ri}}/(\omega_{ri}-\omega_L)$ and is larger for $\ket r$ closer in energy. The mixed component changes with time not at the frequency $\omega_r$ of $\ket r$ itself but at the frequency $\omega_i+\omega_L$. Drawing this “component oscillating at a height where no real level exists” on a level diagram gives the virtual level (dashed line). (b) The matrix element of the dipole between the mixed component and the final state $\ket f$ oscillates at the difference frequency $\omega_{\rm s}=\omega_L-\omega_{fi}$. (c) The oscillating dipole radiates light of frequency $\omega_{\rm s}$, just like an antenna in classical electromagnetism. This is the scattered light.

Derivation: Transition polarizability (Kramers–Heisenberg–Dirac formula)

Step 1 (a first-order perturbation mixes in $\ket r$). The perturbation is $\Ham'(t)=-\mu_\sigma\mathcal{E}_0\cos\omega_Lt$. We write the state that starts in $\ket i$ as the unperturbed solution $\ee^{-i\omega_it}\ket i$ plus a small correction,

$$
\ket{\psi_i(t)}=\ee^{-i\omega_it}\ket i+\sum_rc_r(t)\,\ee^{-i\omega_rt}\ket r
$$
and substitute it into the Schrödinger equation $i\hbar\,\partial_t\ket{\psi_i}=(\Ham_0+\Ham')\ket{\psi_i}$. The left-hand side is

$$
i\hbar\,\partial_t\ket{\psi_i}=\hbar\omega_i\ee^{-i\omega_it}\ket i+\sum_r\bigl(i\hbar\dot c_r+\hbar\omega_rc_r\bigr)\ee^{-i\omega_rt}\ket r
$$
and, using $\Ham_0\ket i=\hbar\omega_i\ket i$ and $\Ham_0\ket r=\hbar\omega_r\ket r$, the right-hand side is

$$
(\Ham_0+\Ham')\ket{\psi_i}=\hbar\omega_i\ee^{-i\omega_it}\ket i+\sum_r\hbar\omega_rc_r\ee^{-i\omega_rt}\ket r+\Ham'\ee^{-i\omega_it}\ket i+\sum_rc_r\ee^{-i\omega_rt}\Ham'\ket r
$$
The terms in $\hbar\omega_i$ and $\hbar\omega_r$ on the two sides cancel. The last term is the product of a small $c_r$ and a small $\Ham'$ (second order in $\mathcal{E}_0$), so we drop it at first order. Multiplying the remainder from the left by $\bra r$ (with $\langle r|i\rangle=0$ and $\langle r|r'\rangle=\delta_{rr'}$) gives

$$
i\hbar\,\dot c_r\,\ee^{-i\omega_rt}=\bra r\Ham'(t)\ket i\,\ee^{-i\omega_it}\quad\Longrightarrow\quad i\hbar\,\dot c_r=\bra r\Ham'(t)\ket i\,\ee^{i\omega_{ri}t}
$$
(the same equation as the first order of time-dependent perturbation theory in Section 51.1 of Chapter 51 of the companion volume “Quantum Mechanics”).

Step 2 (finding $c_r$). Insert $\Ham'=-\mu_\sigma\mathcal{E}_0\cos\omega_Lt$ and $\cos\omega_Lt=\tfrac12(\ee^{-i\omega_Lt}+\ee^{i\omega_Lt})$, and divide both sides by $i\hbar$ (using $-1/i=i$):

$$
\dot c_r=\frac{i\mathcal{E}_0}{2\hbar}\,\mu_{\sigma,ri}\Bigl(\ee^{i(\omega_{ri}-\omega_L)t}+\ee^{i(\omega_{ri}+\omega_L)t}\Bigr),\qquad \mu_{\sigma,ri}\equiv\bra r\mu_\sigma\ket i
$$
Suppose the perturbation is switched on slowly from the distant past ($c_r=0$ at $t=-\infty$; see the “Advanced Topic” box below). Integrating, and using $\int^t\ee^{i\Omega t'}\dd t'=\ee^{i\Omega t}/(i\Omega)$ and $i/i=1$, we obtain

$$
c_r(t)=\frac{\mathcal{E}_0}{2\hbar}\,\mu_{\sigma,ri}\left[\frac{\ee^{i(\omega_{ri}-\omega_L)t}}{\omega_{ri}-\omega_L}+\frac{\ee^{i(\omega_{ri}+\omega_L)t}}{\omega_{ri}+\omega_L}\right]
$$
Step 3 (a virtual state appears). Writing out the $\ket r$ component $c_r\ee^{-i\omega_rt}$ of $\ket{\psi_i(t)}$, and using $\omega_{ri}-\omega_r=-\omega_i$, we find

$$
c_r(t)\,\ee^{-i\omega_rt}=\frac{\mathcal{E}_0\,\mu_{\sigma,ri}}{2\hbar}\left[\frac{\ee^{-i(\omega_i+\omega_L)t}}{\omega_{ri}-\omega_L}+\frac{\ee^{-i(\omega_i-\omega_L)t}}{\omega_{ri}+\omega_L}\right]
$$
The $\ket r$ component does not vary in time as a state of energy $\hbar\omega_r$; rather, it varies in time like a state of energy $\hbar\omega_i\pm\hbar\omega_L$. This is what the virtual states drawn as dashed lines in Figure 34.2 and Figure 34.20 really are. Its weight is inversely proportional to the offset $\omega_{ri}\mp\omega_L$ from the real energy. Replacing $i$ by $f$ in the same expression gives the coefficient $c_r^{(f)}$ for the state that starts in $\ket f$ (a superscript is attached when it must be distinguished from $c_r^{(i)}$).

Step 4 (the terms first order in $\mathcal{E}_0$ in the dipole matrix element). We sandwich $\mu_\rho$ between $\bra{\psi_f(t)}=\ee^{i\omega_ft}\bra f+\sum_rc_r^{(f)*}\ee^{i\omega_rt}\bra r$ and $\ket{\psi_i(t)}$. The zeroth-order term in $\mathcal{E}_0$, $\ee^{i\omega_{fi}t}\bra f\mu_\rho\ket i$, is not scattering but corresponds to the infrared transition of Section 34.6 (a vibrational transition within the electronic ground state, which oscillates only at the frequency $\omega_{fi}$), so we do not consider it here. We also drop the second-order terms ($c^*c$). There are two first-order terms:

$$
\text{(a)}\ \sum_r\mu_{\rho,fr}\,c_r^{(i)}\,\ee^{i\omega_ft}\ee^{-i\omega_rt},\qquad
\text{(b)}\ \sum_rc_r^{(f)*}\,\mu_{\rho,ri}\,\ee^{i\omega_rt}\ee^{-i\omega_it}
$$
Term (a) is “the dipole between the $\ket r$ component mixed into $\ket i$ and $\ket f$,” and term (b) is “the dipole between the $\ket r$ component mixed into $\ket f$ and $\ket i$.”

Step 5 (picking out the component of frequency $\omega_{\rm s}=\omega_L-\omega_{fi}$). Insert the expression of Step 3 into (a). The exponent of the first term is $i\omega_ft-i(\omega_i+\omega_L)t=-i(\omega_L-\omega_{fi})t=-i\omega_{\rm s}t$, and that of the second term is $i\omega_ft-i(\omega_i-\omega_L)t=+i(\omega_L+\omega_{fi})t$. In (b) we use the complex conjugate of $c_r^{(f)}\ee^{-i\omega_rt}$. Its first term varies as $\ee^{+i(\omega_f+\omega_L)t}$ and its second as $\ee^{+i(\omega_f-\omega_L)t}$, so after multiplication by $\ee^{-i\omega_it}$ the exponents become $+i(\omega_L+\omega_{fi})t$ and $-i(\omega_L-\omega_{fi})t=-i\omega_{\rm s}t$, respectively. Therefore the terms that oscillate as $\ee^{-i\omega_{\rm s}t}$ are the first term of (a) and the second term of (b) (the meaning of the other two terms is explained in the “Advanced Topic” box below). Adding the two and using $\mu_{\sigma,rf}^*=\mu_{\sigma,fr}$ ($\mu_\sigma$ is Hermitian), we obtain

$$
\bra{\psi_f}\mu_\rho\ket{\psi_i}\Big|_{\omega_{\rm s}}=\frac{\mathcal{E}_0}{2\hbar}\sum_r\left[\frac{\mu_{\rho,fr}\,\mu_{\sigma,ri}}{\omega_{ri}-\omega_L}+\frac{\mu_{\sigma,fr}\,\mu_{\rho,ri}}{\omega_{rf}+\omega_L}\right]\ee^{-i\omega_{\rm s}t}\equiv\frac{\mathcal{E}_0}{2}\,(\alpha_{\rho\sigma})_{fi}\,\ee^{-i\omega_{\rm s}t}
$$
The right-hand side is written in the same form as the classical induced dipole $p=\alpha\mathcal{E}$ of Section 34.2 ($\mathcal{E}=\mathcal{E}_0\cos\omega t=\tfrac12\mathcal{E}_0\ee^{-i\omega t}+\text{complex conjugate}$), and $(\alpha_{\rho\sigma})_{fi}$ becomes “the polarizability associated with the transition $\ket i\to\ket f$.”

Step 6 (the correction near resonance). As $\omega_L$ approaches $\omega_{ri}$, the denominator of the first term approaches zero and the amplitude diverges. A real $\ket r$ moves to another state with lifetime $1/\gamma_r$, so its amplitude decays not as $\ee^{-i\omega_rt}$ but as $\ee^{-i\omega_rt-\gamma_rt/2}$ (the probability $\abs{\cdot}^2$ decreases as $\ee^{-\gamma_rt}$). This amounts to replacing $\omega_r$ by $\omega_r-i\gamma_r/2$, and the denominator of the first term becomes $\omega_{ri}-\omega_L-i\gamma_r/2$ (the denominator of the second term is nonresonant, so the correction has no effect there). Putting all this together,

$$
\begin{equation}
(\alpha_{\rho\sigma})_{fi}=\frac1\hbar\sum_r\left[\frac{\bra f\mu_\rho\ket r\bra r\mu_\sigma\ket i}{\omega_{ri}-\omega_L-i\gamma_r/2}+\frac{\bra f\mu_\sigma\ket r\bra r\mu_\rho\ket i}{\omega_{rf}+\omega_L}\right]
\label{eq:34-KHD}
\end{equation}
$$

∎ $(\alpha_{\rho\sigma})_{fi}$ is called the transition polarizability, and Eq. \eqref{eq:34-KHD} is called the Kramers–Heisenberg–Dirac formula. The scattered light has frequency $\omega_{\rm s}=\omega_L-\omega_{fi}$. If $\omega_{fi}=\omega_v\gt0$, the process is Stokes ($\omega_{\rm s}=\omega_{\rm S}$); if $\omega_{fi}=-\omega_v$, it is anti-Stokes ($\omega_{\rm s}=\omega_{\rm AS}$).

Advanced Topic: Two points omitted from the derivation

(1) The meaning of “switching on slowly.” The integral in Step 2 is obtained by replacing $\cos\omega_Lt$ by $\ee^{\eta t}\cos\omega_Lt$ ($\eta\to+0$) and integrating from $t=-\infty$. Then $\int_{-\infty}^t\ee^{(i\Omega+\eta)t'}\dd t'=\ee^{(i\Omega+\eta)t}/(i\Omega+\eta)$, which returns to the expression in the main text as $\eta\to+0$. It is thanks to $\ee^{\eta t}$ that the contribution of the lower limit $t=-\infty$ vanishes. Physically this means that “the transient oscillations produced when the laser is turned on die away, and only the steady response that follows the electric field remains” (the same prescription as the causality argument in Section 33.2 of Chapter 33).

(2) The two terms that were not picked out. The second term of (a) and the first term of (b), which we did not pick out in Step 5, both oscillate as $\ee^{+i(\omega_L+\omega_{fi})t}$. They correspond to the complex conjugate of the amplitude of the reverse scattering $\ket f\to\ket i$ (the process that emits light of frequency $\omega_L+\omega_{fi}=\omega_L-\omega_{if}$). In the real dipole $\bra{\psi}\bm\mu\ket{\psi}$, the cross term is paired with its complex conjugate (the equation in the “Why?” box), so the reverse process can be counted separately, and for the amplitude of the scattering $\ket i\to\ket f$ we need to pick out only the $\ee^{-i\omega_{\rm s}t}$ component.

Check. Put $f=i$ (Rayleigh scattering) and $\gamma_r=0$. The denominators of the two terms are $\omega_{ri}\mp\omega_L$, and both numerators are $\abs{\mu_{ri}}^2$ (for $\rho=\sigma$), so

$$
\alpha_{ii}=\frac1\hbar\sum_r\abs{\mu_{ri}}^2\left(\frac1{\omega_{ri}-\omega_L}+\frac1{\omega_{ri}+\omega_L}\right)=\frac2\hbar\sum_r\frac{\omega_{ri}\abs{\mu_{ri}}^2}{\omega_{ri}^2-\omega_L^2}
$$
This is the well-known formula for the polarizability of an atom or molecule (in the form of a sum over oscillator strengths), and it is the quantum-theoretical version of the Lorentz oscillator of Section 33.1.6 of Chapter 33.

The meaning of the virtual level. The first term of Eq. \eqref{eq:34-KHD} represents the order “absorb a photon $\omega_L$ and go $\ket i\to\ket r$, then emit a photon $\omega_{\rm s}$ and go $\ket r\to\ket f$,” and the second term represents the order “first emit $\omega_{\rm s}$, and absorb $\omega_L$ afterward” (Figure 34.21). In either case, energy is not conserved in the intermediate state $\ket r$. For the first term, the system has only the energy $\hbar\omega_i+\hbar\omega_L$, yet it is in a state of energy $\hbar\omega_r$. This “offset” $\hbar(\omega_{ri}-\omega_L)$ enters the denominator, and the larger the offset, the smaller the amplitude. In the language of the uncertainty relation, the system can stay in the intermediate state only for a short time of order $1/(\omega_{ri}-\omega_L)$. The dashed “virtual level” in Figure 34.2 is not the real level $\ket r$ itself but a superposition of intermediate states that do not match in energy, drawn at the position of energy $\hbar\omega_i+\hbar\omega_L$ (Step 3 of the derivation: the $\ket r$ component varies in time as $\ee^{-i(\omega_i+\omega_L)t}$; Figure 34.20(a)). Overall, energy is conserved between the initial and final states ($\hbar\omega_L+\hbar\omega_i=\hbar\omega_{\rm s}+\hbar\omega_f$).

Figure 34.21: The processes represented by the two terms of Eq. \eqref{eq:34-KHD} (for Stokes scattering). (a) The order in which the incident photon is absorbed first. The dashed line (virtual level) is not a real level; it marks the position of the system energy $\hbar\omega_i+\hbar\omega_L$. The energy mismatch $\hbar(\omega_{ri}-\omega_L)$ with the real electronic excited state $\ket r$ enters the denominator of the amplitude. (b) The order in which the scattered photon is emitted first. The energy of the system first becomes $\hbar\omega_i-\hbar\omega_{\rm s}$ (lower dashed line), and since the mismatch with $\ket r$ is even larger, this is usually a smaller contribution than (a). (c) When the laser is tuned to an electronic transition, the denominator of (a) becomes small and the scattering becomes strong (resonance Raman, Section 34.7.4).

34.7.2 Placzek polarizability approximation — reduction to matrix elements of the vibration

Eq. \eqref{eq:34-KHD} is general, but it contains a sum over all electronic excited states $\ket r$ and is hard to use as it stands. In the usual case in which the laser photon energy is sufficiently far from the electronic excitation energies ($\omega_{ri}-\omega_L$ is much larger than the frequency $\omega_v$), it simplifies as follows. This is called the Placzek polarizability approximation.

Derivation: $(\alpha_{\rho\sigma})_{fi}=\bra{n_f}\alpha_{\rho\sigma}(Q)\ket{n_i}$
