Repository: Mochizuki-TUS/mochizuki-tus.github.io

# 東京理科大学 望月研究室 WEBSITE (https://mochizuki-tus.github.io)
Webpage of Mochizuki research group at Tokyo University of Science

File: SSP_Textbook_EN/ch34_ir_raman.html (part 5 of 5)
Chapter 34 Infrared and Raman Spectroscopy — Introduction to Solid-State Physics
Step 1. Within the Born–Oppenheimer approximation (Chapter 29, Section 29.1), we write each state as a product of an electronic part and a vibrational part: $\ket i=\ket g\ket{n_i}$, $\ket f=\ket g\ket{n_f}$, $\ket r=\ket e\ket{n_r}$ ($g$ is the electronic ground state, $e$ is an excited state, and $n$ is a vibrational state). The matrix element $\bra e\mu_\sigma\ket g$ with respect to the electron coordinates becomes a function $\mu_{\sigma,eg}(Q)$ of the atomic configuration $Q$.

Step 2. In the denominator, $\omega_{ri}=\omega_{eg}+(\text{vibrational energy difference})$; the vibrational part is small compared with $\omega_{eg}-\omega_L$ and is neglected, so that $\omega_{ri}\approx\omega_{eg}(Q)$. The denominator then no longer depends on $n_r$, and the sum over $n_r$ disappears by completeness, $\sum_{n_r}\ket{n_r}\bra{n_r}=1$:

$$
\sum_{n_r}\frac{\bra{n_f}\mu_{\rho,ge}\ket{n_r}\bra{n_r}\mu_{\sigma,eg}\ket{n_i}}{\omega_{eg}-\omega_L}=\bra{n_f}\frac{\mu_{\rho,ge}(Q)\,\mu_{\sigma,eg}(Q)}{\omega_{eg}(Q)-\omega_L}\ket{n_i}
$$
Step 3. Treating the second term in the same way, Eq. \eqref{eq:34-KHD} becomes

$$
\begin{equation}
(\alpha_{\rho\sigma})_{fi}=\bra{n_f}\alpha_{\rho\sigma}(Q)\ket{n_i},\qquad
\alpha_{\rho\sigma}(Q)=\frac1\hbar\sum_{e\neq g}\left[\frac{\mu_{\rho,ge}\mu_{\sigma,eg}}{\omega_{eg}-\omega_L}+\frac{\mu_{\sigma,ge}\mu_{\rho,eg}}{\omega_{eg}+\omega_L}\right]
\label{eq:34-placzek}
\end{equation}
$$

Here $\alpha_{\rho\sigma}(Q)$ is nothing other than the polarizability of the electronic ground state (the value at frequency $\omega_L$) when the atoms are held fixed at the configuration $Q$. ∎

Thus the amplitude of Raman scattering has become the matrix element between vibrational states of the polarizability $\alpha(Q)$ that appeared in the classical theory of Section 34.2. The rest is the same as in the infrared case (Section 34.6.2). From $\alpha(Q)=\alpha^{(0)}+\mathcal{R}\,Q+\cdots$ (Eq. \eqref{eq:34-alpha-expand}) and Eq. \eqref{eq:34-Qmatrix},

$$
\bra{n_f}\alpha_{\rho\sigma}(Q)\ket{n_i}=\alpha_{\rho\sigma}^{(0)}\delta_{n_fn_i}+\mathcal{R}_{\rho\sigma}\sqrt{\frac{\hbar}{2\omega_v}}\bigl(\sqrt{n_i+1}\,\delta_{n_f,n_i+1}+\sqrt{n_i}\,\delta_{n_f,n_i-1}\bigr)
$$
The first term is Rayleigh scattering and the second term is Raman scattering; both the selection rule $\Delta n=\pm1$ ($+1$ for Stokes, $-1$ for anti-Stokes) and the fact that $\mathcal{R}=\partial\alpha/\partial Q\neq0$ is the condition for being Raman-active emerge at the same time.

Connection with group theory. Since $\alpha_{\rho\sigma}$ in Eq. \eqref{eq:34-placzek} is built from the product $\mu_\rho\mu_\sigma$ of dipole operators, it transforms in the same way as the quadratic expression $x_\rho x_\sigma$. By the same argument as in Section 34.6.4, the matrix element $\bra{\Psi_1^{(j)}}\alpha_{\rho\sigma}\ket{\Psi_0}$ from the ground state $\Psi_0$ (totally symmetric) to the one-quantum state of mode $j$ ($\Gamma(Q_j)$) can be nonzero only when $\Gamma(Q_j)$ is the same irreducible representation as one of the linear combinations of $x_\rho x_\sigma$. This is the true content of the rule of Chapter 10, “a mode is Raman-active if it belongs to the same irreducible representation as a quadratic expression,” and the form of the Raman tensor in Section 34.5 is determined from it as well. The quantum-theoretical meaning of the mutual exclusion rule is also clear: $\mu_\alpha$ is an operator that changes sign under inversion, whereas $\alpha_{\rho\sigma}$ is an operator that does not, so if there is an inversion center, the matrix elements to the same final state $\Psi_1^{(j)}$ cannot both be nonzero.

34.7.3 Intensity ratio of Stokes and anti-Stokes lines — a thermometer

The power radiated by a dipole oscillating at frequency $\omega_{\rm s}$ (amplitude $p_0$) is, on time average, $\omega_{\rm s}^4p_0^2/(12\pi\epsilon_0c^3)$ (the Larmor formula; the same $\omega^4$ dependence that makes the sky blue). The amplitude of the Raman-scattering dipole is proportional to $\mathcal{E}_0\abs{\bra{n_f}\alpha\ket{n_i}}$, so the scattered power from the initial state $n$ is

$$
P_{\rm S}(n)\propto\omega_{\rm S}^4\,\abs{\mathcal{R}}^2\,\frac{\hbar}{2\omega_v}\,(n+1),\qquad P_{\rm AS}(n)\propto\omega_{\rm AS}^4\,\abs{\mathcal{R}}^2\,\frac{\hbar}{2\omega_v}\,n
$$
Averaging over $n$ in thermal equilibrium, we have $\sum_nP_n(n+1)=\bar n+1$ and $\sum_nP_nn=\bar n$, so that

Derivation: $\dfrac{I_{\rm AS}}{I_{\rm S}}=\left(\dfrac{\omega_L+\omega_v}{\omega_L-\omega_v}\right)^4\ee^{-\hbar\omega_v/k_BT}$

Taking the ratio, $\abs{\mathcal{R}}^2\hbar/2\omega_v$ cancels, leaving

$$
\frac{I_{\rm AS}}{I_{\rm S}}=\frac{\omega_{\rm AS}^4}{\omega_{\rm S}^4}\cdot\frac{\bar n}{\bar n+1}
$$
Since $\bar n=1/(\ee^x-1)$ ($x=\hbar\omega_v/k_BT$),

$$
\frac{\bar n}{\bar n+1}=\frac{1/(\ee^x-1)}{1/(\ee^x-1)+1}=\frac{1/(\ee^x-1)}{\ee^x/(\ee^x-1)}=\ee^{-x}
$$
Substituting $\omega_{\rm AS}=\omega_L+\omega_v$ and $\omega_{\rm S}=\omega_L-\omega_v$, we obtain

$$
\begin{equation}
\frac{I_{\rm AS}}{I_{\rm S}}=\left(\frac{\omega_L+\omega_v}{\omega_L-\omega_v}\right)^4\exp\left(-\frac{\hbar\omega_v}{k_BT}\right)
\label{eq:34-ratio}
\end{equation}
$$

∎ The same equation was derived in Chapter 26, Section 26.6.2 (there the angular frequency of the vibration was written $\Omega$). The results agree.

The Stokes line “creates” one quantum of vibration, so it occurs even at $T=0$, where there is no vibration at all (the factor $\bar n+1\ge1$). The anti-Stokes line “annihilates” one quantum of vibration, so it does not occur unless there are thermally excited vibrations (the factor $\bar n$). That the two sidebands had equal amplitudes in the classical theory corresponds to the limit $\bar n\gg1$ (high temperature, $k_BT\gg\hbar\omega_v$).

Caution: Measuring by energy or by number of photons — exponents 4 and 3

The fourth power in Eq. \eqref{eq:34-ratio} is for the ratio of the power (energy flow) of the scattered light. When the ratio is measured with a detector that counts the number of photons, such as a CCD or a photomultiplier tube, the ratio is that of the power divided by the energy $\hbar\omega_{\rm s}$ of one photon, so the exponent becomes 3: $I_{\rm AS}/I_{\rm S}=(\omega_{\rm AS}/\omega_{\rm S})^3\ee^{-\hbar\omega_v/k_BT}$. If the equation is used without checking which convention it was written in, the estimated temperature will be off (Example 34.15). Moreover, in an actual measurement one must also correct for the wavelength dependence of the sensitivity of the spectrometer and the detector, and for the wavelength dependence of the absorption of the sample.

Example 34.15: Raman thermometer

With $532\,\mathrm{nm}$ excitation, the anti-Stokes/Stokes ratio of the $520\,\mathrm{cm^{-1}}$ line of Si, measured with a CCD that counts photons, was $0.20$ (assume that the sensitivity correction has already been made). Find the temperature of the sample. By how many K is the result off if the fourth-power equation is used by mistake?

Solution. In terms of wavenumbers, $\tilde\nu_L=18797\,\mathrm{cm^{-1}}$, $\tilde\nu_{\rm AS}=19317$, and $\tilde\nu_{\rm S}=18277\,\mathrm{cm^{-1}}$. The ratio is $19317/18277=1.05690$. $\hbar\omega_v/k_B=520\times1.4388\,\mathrm{K}=748.2\,\mathrm{K}$ (Example 34.1).

Since this is a ratio of photon numbers, we use the cubic equation. The prefactor is $1.05690^3=1.1806$.

$$
0.20=1.1806\,\ee^{-748.2\,\mathrm{K}/T}\ \Longrightarrow\ \frac{748.2\,\mathrm{K}}{T}=\ln\frac{1.1806}{0.20}=\ln5.903=1.7755\ \Longrightarrow\ T=421.4\,\mathrm{K}
$$
With the fourth-power equation the prefactor is $1.05690^4=1.2478$, and $\ln(1.2478/0.20)=1.8308$, $T=748.2/1.8308=408.7\,\mathrm{K}$. The difference is about $13\,\mathrm{K}$. ∎ Near room temperature the ratio changes by about 0.8 % per kelvin ($\dd\ln(I_{\rm AS}/I_{\rm S})/\dd T=748.2\,\mathrm{K}/T^2$), so this difference cannot be neglected. With micro-Raman spectroscopy, the temperature of a region about $1\,\mu\mathrm{m}$ across in an operating device can be measured without touching it.

Figure 34.22: Temperature dependence of the Stokes and anti-Stokes lines (Eq. \eqref{eq:34-ratio}, $532\,\mathrm{nm}$ excitation). (a) Schematic spectra of two modes with wavenumbers $100\,\mathrm{cm^{-1}}$ and $520\,\mathrm{cm^{-1}}$ (the magnitudes of the Raman tensors are taken to be equal, and the spectra are normalized to the height of the Stokes line at $300\,\mathrm{K}$; the linewidths are broadened for visibility). Solid lines are $300\,\mathrm{K}$ and dashed lines are $77\,\mathrm{K}$. (b) Temperature dependence of the intensity ratio (three modes: green $100$, maroon $520$, and indigo $1332\,\mathrm{cm^{-1}}$ (diamond)). In (b) the meaning of the line styles differs from (a): solid lines are the power ratio (fourth power) and dashed lines are the photon-number ratio (third power) (see the legend in the figure). The lower the vibrational frequency of the mode, the closer the ratio is to 1, and the higher-frequency modes give better sensitivity as thermometers.

Example 34.16: The $\omega^4$ law — changing the laser wavelength

The same sample (Si, $520\,\mathrm{cm^{-1}}$) is measured with lasers of the same power at $532\,\mathrm{nm}$ and $785\,\mathrm{nm}$. Ignoring the frequency dependence of the polarizability (resonance) and the difference in the sensitivity of the detection system, find the ratio of the Stokes-line powers and the ratio of the photon numbers.

Solution. The wavenumber of the Stokes light is $18797-520=18277\,\mathrm{cm^{-1}}$ for $532\,\mathrm{nm}$ and $12738.9-520=12218.9\,\mathrm{cm^{-1}}$ for $785\,\mathrm{nm}$. Since the power is proportional to $\omega_{\rm S}^4$,

$$
\frac{P(532)}{P(785)}=\left(\frac{18277}{12218.9}\right)^4=(1.4958)^4=5.01
$$
The photon number is proportional to $\omega_{\rm S}^3$, so the ratio is $(1.4958)^3=3.35$. ∎ With a longer-wavelength laser the Raman signal becomes several times weaker. Even so, $785\,\mathrm{nm}$ and $1064\,\mathrm{nm}$ are widely used, because they avoid the strong fluorescence that visible light excites in many organic and biological samples (Figure 34.2(e)).

34.7.4 What happens inside the crystal — the three-vertex process and resonance Raman

In a semiconductor crystal, the intermediate state $\ket r$ in Eq. \eqref{eq:34-KHD} is an electron–hole pair (an electron in the conduction band and a hole in the valence band). Moreover, light can hardly move the atomic nuclei directly (the nuclei are heavy and cannot follow the oscillation of light). Only the electrons couple to light, and it is the interaction between electrons and phonons that creates the phonon. First-order Raman scattering in a crystal is therefore a third-order process that goes through the following three steps (Figure 34.23). The “second-order process” mentioned at the beginning of Section 34.7 was an order counted with respect to the interaction with light (two events, absorption and emission of light); here we add one electron–phonon interaction to it and count the order of the perturbation as a whole. In the Placzek approximation, this one electron–phonon interaction is packed into the statement that “the polarizability changes with the displacement of the atoms,” which is why the process looked second order.

An incident photon $\hbar\omega_L$ is absorbed, and an electron–hole pair is created (interaction between the electron and light).

The electron (or the hole) emits one phonon and is scattered into another state (electron–phonon interaction; the vertex of Chapter 29, Section 29.1).

The electron and the hole recombine, and a scattered photon $\hbar\omega_{\rm s}=\hbar\omega_L-\hbar\omega_v$ is emitted.

The amplitude is the product of the matrix elements of the three interactions divided by the energy mismatches of the two intermediate states (the formula of Chapter 26, Section 26.6.4), summed over the six orderings obtained by permuting the steps. Overall, energy and momentum are conserved, and every intermediate state is virtual. The $\partial\alpha/\partial Q$ of the Placzek approximation corresponds to this “rate at which the polarizability of the electrons changes with the phonon displacement,” lumped together over the electronic states.

Figure 34.23: Diagram of first-order Raman scattering (Stokes) in a crystal. The fine wavy line (amber) is the photon, the solid lines with arrows (indigo) are the electron and the hole, the wavy line (maroon) is the phonon, and the black dots are the interaction vertices (how to read the diagram: Chapter 27, Section 27.4.6). ① A photon creates an electron–hole pair (interaction between the electron and light), ② the electron emits a phonon (electron–phonon interaction), and ③ the electron and the hole recombine and emit the scattered photon. Diagrams with the vertex order of this one permuted (the hole emits the phonon, and so on) are also added.

Resonance Raman. When the photon energy of the laser is brought close to a real electronic transition (an interband transition, an exciton, or the absorption band of a molecule), the denominator $\omega_{ri}-\omega_L-i\gamma_r/2$ in Eq. \eqref{eq:34-KHD} becomes small, and under some conditions the scattering becomes stronger by several orders of magnitude (a factor of about $10^2$ to $10^6$) (Figure 34.21(c)). This is called resonance Raman scattering. Only the modes strongly coupled to the resonant electronic state are enhanced, so one can tell which vibration is coupled to which electronic transition. Near resonance the Placzek approximation cannot be used. In polar semiconductors, scattering through the interaction between the macroscopic electric field produced by LO phonons and the electrons (the Fröhlich interaction; Chapter 22, Section 22.3) becomes strong, and the LO line appears even in the configuration forbidden in Section 34.5.3 (forbidden LO scattering). The appearance of a series of overtones $2$LO, $3$LO, … is also a characteristic of resonance Raman scattering.

34.7.5 Second-order Raman scattering, and cases in which the wave vector selection rule breaks down

Second-order Raman. In a process that creates two phonons, if the wave vectors of the two phonons are $\qq$ and $-\qq$, the sum of their momenta is zero, which is consistent with the small wave vector of light. Since $\qq$ may be anywhere in the Brillouin zone, the spectrum is a broad band containing information on the whole Brillouin zone (the two-phonon density of states). In Si, the band of $2$TO (two TO phonons near the zone boundary of the Brillouin zone) appears weakly at about $950$–$1000\,\mathrm{cm^{-1}}$. The 2D band of graphene (about $2700\,\mathrm{cm^{-1}}$) is a second-order process involving two phonons near the K point; it is strengthened by the resonance between the two valleys of the electrons (K and K′) (double resonance) and is used to determine the number of layers (Section 34.8.3). The signals seen in NaCl and cubic SrTiO3, for which first-order Raman scattering is forbidden (Examples 34.8 and 34.11), are also due to second-order processes.

Cases in which the wave vector selection rule breaks down. An amorphous material has no translational symmetry, so the crystal momentum is not conserved and every vibration can couple to light. The Raman spectrum of amorphous Si is not the sharp line at $520\,\mathrm{cm^{-1}}$ of crystalline Si but a broad band centered at about $480\,\mathrm{cm^{-1}}$ that reflects the vibrational density of states (Chapter 36, Section 36.1). From the area ratio of the two components, the crystallized fraction of a thin film can be estimated. In microcrystals a few nanometers in size, components with $\qq\neq0$ are mixed in, and the line broadens asymmetrically toward the low-wavenumber side (Section 34.8.2).

34.8 What Can We Learn from a Spectrum?

So far we have seen which vibrations are visible (Sections 34.3–34.5) and why they are visible (Sections 34.6–34.7). Finally, we sort out what can be read about a material from an actually measured spectrum. A single Raman line (or a single infrared absorption line) carries four kinds of information: position, width, intensity and polarization, and number of lines (Figure 34.24).

Figure 34.24: The four pieces of information in a Raman line (schematic; the $520\,\mathrm{cm^{-1}}$ line of Si is taken as the reference (gray), and the changes are drawn exaggerated). (a) Position: it moves with strain, temperature, and isotopes. (b) Width and shape: lifetime, crystallinity, and phonon confinement in microcrystals (a tail on the low-wavenumber side). (c) Intensity: the polarization configuration and the orientation of the crystal (Section 34.5). (d) Number of lines: new lines appear when the symmetry is lowered (Section 34.4.7).

34.8.1 Peak position — bond strength, mass, strain, and temperature

The frequency is determined by $\omega_v\sim\sqrt{K/M}$, so the peak position reflects the bond strength (the spring constant $K$) and the mass. The identification of functional groups in molecules (C=O near $1700\,\mathrm{cm^{-1}}$, and so on) is an application of the former. The typical case of the latter is the isotope shift.

Example 34.17: Isotope shift — diamond made of $^{12}$C and of $^{13}$C

The Raman line of natural diamond (almost entirely $^{12}$C) is at $1332\,\mathrm{cm^{-1}}$. Estimate the position of the Raman line of diamond made entirely of $^{13}$C, assuming that the spring constant does not depend on the isotope. The atomic weights are $12.000$ for $^{12}$C and $13.003$ for $^{13}$C.

Solution. The frequency of the optical mode of diamond at the $\Gamma$ point is $\omega_v=\sqrt{2K/M_r}$ with $M_r=M/2$, so $\omega_v\propto M^{-1/2}$. Therefore

$$
\tilde\nu(^{13}\mathrm{C})=1332\,\mathrm{cm^{-1}}\times\sqrt{\frac{12.000}{13.003}}=1332\times0.96066\,\mathrm{cm^{-1}}=1279.6\,\mathrm{cm^{-1}}
$$
∎ The line is lowered by about $52\,\mathrm{cm^{-1}}$. The measured value is also close to this (about $1280\,\mathrm{cm^{-1}}$). In a crystal containing a mixture of isotopes, the line position is determined almost entirely by the average mass, and the mass disorder broadens the linewidth slightly. Whether a line moves upon isotope substitution is a reliable way to find out which atoms are involved in that vibration.

Strain and stress. When a crystal is compressed, the interatomic distances shrink and the spring constant increases, so the frequency rises. When it is stretched, the frequency falls. The $520\,\mathrm{cm^{-1}}$ line of Si shifts by roughly $2$–$4\,\mathrm{cm^{-1}}$ per $1\,\mathrm{GPa}$ of stress (depending on the direction and type of stress). In relative terms this is $0.4$–$0.8\,\%$, but with the resolution of a spectrometer (the position can be determined to about $0.1\,\mathrm{cm^{-1}}$), stresses down to about $50\,\mathrm{MPa}$ can be detected. It is used routinely for evaluating strained Si in LSIs by micro-Raman spectroscopy and for measuring the residual stress of thin films. The coefficient that tells how much the line moves is the rate of change of the frequency with stress (the deformation potential of the phonon), a quantity of the same kind as the Grüneisen constant (Chapter 14, Section 14.6).

Temperature. When the temperature is raised, the frequency decreases because of thermal expansion and the interaction between phonons (anharmonicity) (Chapter 30, Section 30.6). In Si, near room temperature it decreases by about $0.02$–$0.03\,\mathrm{cm^{-1}}$ per $1\,\mathrm{K}$. This too can serve as a thermometer, but it is hard to distinguish from the effect of strain, so it is advisable to combine it with the intensity-ratio method of Section 34.7.3.

34.8.2 Linewidth — lifetime, crystallinity, and microcrystals

The line of a perfect harmonic oscillator is infinitely narrow. A real line has a width because a phonon decays into other phonons with a finite lifetime (three-phonon process; Chapter 30, Section 30.5). The line shape is Lorentzian; for the spectrum of an oscillator whose amplitude decays as $\ee^{-\gamma t/2}$, the full width at half maximum in angular frequency is $\gamma$, and the lifetime of the energy (that is, of the vibrational quantum number) is $\tau=1/\gamma$ ($\gamma_j$ in Eq. \eqref{eq:34-lorentz}). Written in terms of the full width at half maximum in wavenumber, $\Delta\tilde\nu$, we have $\gamma=2\pi c\,\Delta\tilde\nu$, so that

$$
\begin{equation}
\tau=\frac{1}{\gamma}=\frac{1}{2\pi c\,\Delta\tilde\nu}
\label{eq:34-lifetime}
\end{equation}
$$

(in the notation of Chapter 30, this is the same as what was written as $\tau=1/(2\Gamma)$ using the half width at half maximum in angular frequency, $\Gamma=\gamma/2$).

Example 34.18: Finding the phonon lifetime from the linewidth

Suppose that the full width at half maximum of the Raman line of crystalline Si at room temperature is $\Delta\tilde\nu=3.0\,\mathrm{cm^{-1}}$ after subtracting the instrumental width. Find the lifetime of the optical phonon. What happens to the lifetime if the width decreases to $1.5\,\mathrm{cm^{-1}}$ at low temperature ($T\to0$)?

Solution. Substitute $c=2.998\times10^{10}\,\mathrm{cm/s}$ into Eq. \eqref{eq:34-lifetime}.

$$
\tau=\frac{1}{2\pi\times(2.998\times10^{10}\,\mathrm{cm/s})\times3.0\,\mathrm{cm^{-1}}}=\frac{1}{5.65\times10^{11}\,\mathrm{s^{-1}}}=1.77\times10^{-12}\,\mathrm{s}
$$
That is, about $1.8\,\mathrm{ps}$. If the width is $1.5\,\mathrm{cm^{-1}}$, the lifetime is twice as long, about $3.5\,\mathrm{ps}$. ∎ During $1.8\,\mathrm{ps}$ the phonon oscillates $15.6\,\mathrm{THz}\times1.8\,\mathrm{ps}\approx28$ times. The width grows with temperature because the occupation numbers of the phonons into which it decays increase and the decay becomes faster (in the form $1+n(\omega_1)+n(\omega_2)$; Chapter 30, Section 30.5), and the width that does not vanish even as $T\to0$ corresponds to decay by spontaneous emission.

The linewidth also reflects the quality of the crystal. If there are defects, impurities, or grain boundaries, phonons are scattered, their lifetime is shortened, and the line broadens. In microcrystals a few nm in size, phonons are confined within the grain, so phonons with $\abs{\qq}\lesssim2\pi/(\text{grain size})$, and not only those with $\qq=0$, become visible. The frequency of the optical phonon of Si decreases away from the $\Gamma$ point, so the line shifts to the low-wavenumber side and takes on an asymmetric shape with a tail on the low-wavenumber side (Figure 34.24(b)). A model that estimates the grain size from this shape (the phonon confinement model) is widely used.

34.8.3 Intensity, polarization, and number of lines — symmetry, phase transitions, carriers, and various excitations

Intensity and polarization: from the polarization selection rules of Section 34.5, we learn the orientation of the crystal, the irreducible representation of the mode, and the orientation of a thin film.

Number of lines: when the symmetry is lowered, lines that were forbidden appear (Section 34.4.7). The soft mode, whose frequency decreases toward the transition point, is also observed directly by Raman and infrared spectroscopy (Chapter 19, Section 19.6; Chapter 29, Section 29.3). If a first-principles calculation yields a phonon with an imaginary frequency in a high-symmetry phase, the Raman lines that will appear in the low-symmetry phase can be predicted from its irreducible representation.

Carrier concentration: in a polar semiconductor, the LO phonon and the plasmon couple and split into two coupled modes, and the carrier concentration can be obtained without contact from their frequencies (Chapter 21, Section 21.3.5; Chapter 32, Section 32.8).

Graphene and carbon materials: the G band (about $1580\,\mathrm{cm^{-1}}$, the in-plane optical mode at the $\Gamma$ point), the D band (about $1350\,\mathrm{cm^{-1}}$, a phonon near the K point that appears with the help of defects), and the 2D band (about $2700\,\mathrm{cm^{-1}}$, a second-order process that appears even without defects). The defect density is found from the intensity ratio of D to G, and the number of layers from the shape of the 2D band (a single sharp Lorentzian for a monolayer).

Amplitude mode of a charge-density wave: the oscillation of the amplitude of the order parameter of the Peierls transition is totally symmetric and Raman-active (Chapter 35, Section 35.6).

Superconductivity: the peak of pair breaking above the gap $2\Delta$ and, under some conditions, the oscillation of the amplitude of the order parameter (the Higgs mode) can be seen by Raman scattering (Chapter 37, Section 37.9).

Magnetic excitation: the polarizability also depends on the spin configuration, so magnons also cause Raman scattering. Two-magnon scattering in antiferromagnets is used to estimate the exchange interaction $J$.

34.8.4 Choosing between infrared and Raman, and comparison with first-principles calculations

Table 34.10: Comparison of infrared spectroscopy and Raman spectroscopy (complementarity)
Item	Infrared spectroscopy	Raman spectroscopy	

Visible modes	Modes in which the dipole changes (same representation as $x,y,z$). Strong for polar bonds	Modes in which the polarizability changes (same representation as quadratic functions). Strong for nonpolar, symmetric bonds (C=C, S–S, Si–Si)	

Crystals with an inversion center	Only $u$ modes	Only $g$ modes	

Light used	Infrared ($2.5$–$25\,\mu\mathrm{m}$; the far infrared is longer still)	Visible and near-infrared lasers	

Water	Water absorbs strongly, so aqueous solutions are difficult	The Raman scattering of water is weak, so it is suitable for aqueous solutions and biological samples	

Sample form and size	Thin films, powders (KBr pellets), ATR. The diffraction limit is a few $\mu\mathrm{m}$ to a few tens of $\mu\mathrm{m}$	Can be measured as is. A spot of about $1\,\mu\mathrm{m}$ can be selected with a microscope	

Weaknesses	Transmission cannot be measured when the absorption is strong (compensated by reflection and ATR)	Strongly fluorescent samples (avoided by using a longer wavelength), heating and damage by the laser	

Low wavenumbers ($\lt100\,\mathrm{cm^{-1}}$)	Dedicated far-infrared or terahertz instruments are required	Can be measured down to about $10\,\mathrm{cm^{-1}}$ with a sharp notch filter	

When assigning the spectrum of one's own material in research, it is standard to compare it with first-principles calculations. We sort out the way of thinking.

Frequencies and irreducible representations: optimize the crystal structure and calculate the phonons at the $\Gamma$ point (the eigenvalues and eigenvectors of the dynamical matrix) (force constants by DFT; phonopy and so on). Find the irreducible representation of each mode (Section 34.4.8), confirm that it agrees with the counting of Section 34.4, and then match the infrared-active and Raman-active modes to the lines in the experiment.

Infrared intensity: calculate the Born effective charges $Z^*_\kappa$ (by density functional perturbation theory, or by the finite difference of the Berry-phase polarization; Chapter 32, Section 32.5), and use the mode effective charge $\abs{\bm Z_j}^2$ of Eq. \eqref{eq:34-mode-charge} as the intensity. With Eq. \eqref{eq:34-lorentz}, one can even calculate $\epsilon(\omega)$ and the reflectivity.

Raman intensity: in the Placzek approximation (Eq. \eqref{eq:34-placzek}), the Raman tensor is the derivative of the polarizability; in a crystal, it is the derivative $\partial\epsilon_{\infty,\rho\sigma}/\partial u_{\kappa\beta}$ of the electronic dielectric constant (the high-frequency dielectric constant tensor $\epsilon_\infty$) with respect to the atomic displacements, summed with the eigenvector as weights. There are a method of calculating $\epsilon_\infty$ while moving the atoms slightly and taking the finite difference, and a method of calculating it directly by density functional perturbation theory.

We also list some cautions for the comparison. (i) LO–TO splitting: the calculated values of infrared-active modes give only the TO values unless the correction of the nonanalytic term (Chapter 32, Section 32.6) is included. One must also consider which of LO and TO is visible depending on the Raman configuration (Section 34.5.3). (ii) Temperature and anharmonicity: an ordinary calculation is in the harmonic approximation at $0\,\mathrm{K}$, and it differs from the experimental room-temperature value by the amount due to anharmonicity (Chapter 30, Section 30.6). (iii) Exchange-correlation functional: through the error in the lattice constant, the frequencies can deviate by a few percent (LDA tends to give higher values and GGA lower values). (iv) Resonance: the Placzek approximation cannot be used under resonance conditions. (v) Second-order processes and defects: for a band that is absent from the calculated first-order lines, suspect second-order Raman scattering or contributions from defects and disorder.

34.8.5 More advanced methods

Surface-enhanced Raman scattering (SERS), in which the strong electric field of the surface plasmons of gold or silver nanostructures (Chapter 33, Section 33.10) enhances the scattering by orders of magnitude, is also used for the detection of single molecules. Scanning micro-Raman spectroscopy gives two-dimensional maps of stress, composition, and crystallinity, and time-resolved Raman spectroscopy with a pulsed laser can directly measure the lifetime of phonons and the rate of change with time of their occupation numbers.

34.9 Summary and Exercises

34.9.1 Summary

Infrared spectroscopy is the absorption of light whose frequency equals that of a vibration, and Raman spectroscopy is the inelastic scattering of visible light; a Stokes line ($\omega_L-\omega_v$) and an anti-Stokes line ($\omega_L+\omega_v$) appear on either side of the Rayleigh line. $1\,\mathrm{cm^{-1}}=0.124\,\mathrm{meV}=30.0\,\mathrm{GHz}=1.44\,\mathrm{K}$.

The wavenumber of light is at most $1\,\%$ of the Brillouin zone, so in first-order processes only phonons at the $\Gamma$ point are seen.

The classical conditions are $(\partial\bm\mu/\partial Q)_0\neq0$ for infrared and $(\partial\alpha/\partial Q)_0\neq0$ for Raman. The dipole changes sign under inversion and the polarizability does not, so when an inversion center is present the two are incompatible (mutual exclusion rule).

The group-theoretical procedure: $\chi(R)=N_R(\pm1+2\cos\theta)$ → reduction → subtract the translations (and, for molecules, the rotations) → a mode transforming like $x,y,z$ is infrared-active, one transforming like a quadratic form is Raman-active, and one that is neither is silent.

In crystals, count the unshifted atoms excluding lattice translations, reduce $\Gamma_{\rm mech}$ in the point group, and subtract the acoustic modes (Table 34.8). If every atom sits on an inversion center, first-order Raman scattering is forbidden, and Raman lines appear when the symmetry is lowered.

The form of the Raman tensor $\mathcal{R}=\partial\alpha/\partial Q$ is fixed by the irreducible representation, and the intensity is $\abs{\bm e_s\cdot\mathcal{R}\cdot\bm e_i}^2$. In backscattering from Si(001), the parallel polarization gives $\sin^22\theta$ and the crossed polarization gives $\cos^22\theta$. On the (001) plane of zinc blende only the LO phonon is seen, and on the (110) plane only the TO phonons are seen.

Infrared activity in quantum theory: the selection rule $\Delta n=\pm1$ follows from the golden-rule matrix element $(\partial\bm\mu/\partial Q)_0\bra{n'}Q\ket n$ and $\bra{n+1}Q\ket n=\sqrt{(n+1)\hbar/2\omega_v}$. The difference between absorption and stimulated emission is independent of temperature.

The infrared intensity of a crystal is determined by the mode effective charge $\bm Z_j=e\sum_\kappa Z^*_\kappa\bm e_{\kappa j}/\sqrt{M_\kappa}$, which gives the dielectric function $\epsilon(\omega)=\epsilon_\infty+\sum_jS_j\omega_j^2/(\omega_j^2-\omega^2-i\gamma_j\omega)$ and the reststrahlen band.

Raman activity in quantum theory: the Kramers–Heisenberg–Dirac transition polarizability passes through virtual (energy-nonconserving) intermediate states. In the Placzek approximation it reduces to $\bra{n_f}\alpha(Q)\ket{n_i}$, which yields $\Delta n=\pm1$ and the rule “the same representation as a quadratic form.”

The intensity ratio $I_{\rm AS}/I_{\rm S}=[(\omega_L+\omega_v)/(\omega_L-\omega_v)]^4\ee^{-\hbar\omega_v/k_BT}$ (a ratio of powers; for photon numbers the fourth power is replaced by the third power) serves as a thermometer.

From the position of a spectrum (bonding, mass, strain, temperature), its width (lifetime $\tau=1/(2\pi c\Delta\tilde\nu)$), its intensity and polarization (orientation), and the number of lines (symmetry, phase transitions), we read off material properties and compare them with the frequencies, irreducible representations, Born effective charges, and $\partial\epsilon_\infty/\partial u$ obtained from first-principles calculations.

34.9.2 Exercises

Exercise 34.1: Vibrations of SF6

For the regular octahedral molecule SF6 (point group $O_h$, with S at the center and the six F atoms on the $\pm x,\pm y,\pm z$ axes), find $\Gamma_{3N}$ and reduce it into irreducible representations, and give the irreducible representations of the vibrations and the numbers of infrared-active, Raman-active, and silent modes.

Hint: The numbers of unshifted atoms are $E{:}\,7$, $C_3{:}\,1$, $C_2{:}\,3$, $C_4{:}\,3$, $C_2'{:}\,1$, $i{:}\,1$, $S_6{:}\,1$, $\sigma_h{:}\,5$, $S_4{:}\,1$, $\sigma_d{:}\,3$. The answer is $\Gamma_{\rm vib}=A_{1g}\oplus E_g\oplus T_{2g}\oplus2T_{1u}\oplus T_{2u}$ (15 dimensions), with two infrared lines ($T_{1u}$), three Raman lines ($A_{1g},E_g,T_{2g}$), and one silent line ($T_{2u}$). The mutual exclusion rule holds.

Exercise 34.2: Anatase TiO2

Classify the optical modes at the $\Gamma$ point of anatase-type TiO2 (space group $I4_1/amd$, point group $D_{4h}$, two TiO2 units in the primitive cell of the body-centered tetragonal lattice, $s=6$), and explain why it can be distinguished from the rutile type (Example 34.10) by its Raman spectrum. The numbers of unshifted atoms in each class are $E{:}\,6$, $2C_4{:}\,0$, $C_2{:}\,6$, $2C_2'{:}\,0$, $2C_2''{:}\,2$, $i{:}\,0$, $2S_4{:}\,2$, $\sigma_h{:}\,0$, $2\sigma_v{:}\,6$, $2\sigma_d{:}\,0$ (take $C_2'$ to be the twofold axis along the tetragonal $a$ axis).

Hint: $\chi_{\rm mech}=(18,0,-6,0,-2,0,-2,0,6,0)$. The answer is $\Gamma_{\rm opt}=A_{1g}\oplus2B_{1g}\oplus3E_g\oplus A_{2u}\oplus2E_u\oplus B_{2u}$. There are six Raman-active lines (four for rutile), three infrared-active lines, and the silent mode is $B_{2u}$. In anatase there is a very strong $E_g$ line at about $144\,\mathrm{cm^{-1}}$.

Exercise 34.3: Backscattering from the (110) plane of zinc blende

Light is sent perpendicular to the (110) plane of GaAs and the backscattering is measured. Let the direction of propagation of the light be $x'=[110]$ (the incident light travels along $x'$ and the scattered light returns along $-x'$), and write the incident and scattered polarizations, using $[001]$ and $[1\bar10]$ in the sample plane, as $\bm e=\cos a\,[001]+\sin a\,\tfrac1{\sqrt2}[1\bar10]$. Find the scattering amplitudes of the LO phonon (vibrating parallel to $\qq\parallel[110]$) and of the two TO phonons (vibrating along $[1\bar10]$ and along $[001]$) as functions of $a_i$ and $a_s$, and show that the LO phonon is forbidden for every polarization.

Hint: The tensor of the LO phonon is $(\mathcal{R}(x)+\mathcal{R}(y))/\sqrt2$, and those of the TO phonons are $(\mathcal{R}(x)-\mathcal{R}(y))/\sqrt2$ and $\mathcal{R}(z)$. The answer is LO $=0$, TO$_{[1\bar10]}=-d\sin(a_i+a_s)$, TO$_{[001]}=-d\sin a_i\sin a_s$ (the sign does not affect the intensity). In Porto notation this configuration is written $x'(\bm e_i\bm e_s)\bar x'$ ($y'=[\bar110]$ differs from $[1\bar10]$ only in direction and is the same axis). For example, in the configuration $x'(zy')\bar x'$ ($a_i=0$, $a_s=90^\circ$), only the TO phonon along $[1\bar10]$ is seen, with intensity $d^2$.

Exercise 34.4: Intensity of overtones

Suppose that the dipole can be written $\mu(Q)=\mu_0+\mu_1Q+\tfrac12\mu_2Q^2$ ($\mu_1=\partial\mu/\partial Q$, $\mu_2=\partial^2\mu/\partial Q^2$) and that the vibration is harmonic. (1) Find $\bra2Q^2\ket0$. (2) Find the ratio of the absorption strengths of the $0\to2$ (overtone) and $0\to1$ (fundamental) transitions. (3) Insert typical values and explain why the overtone is weak.

Hint: In $Q^2=\tfrac{\hbar}{2\omega_v}(a+a^\dagger)^2$, only the $a^\dagger a^\dagger$ term contributes. (1) $\bra2Q^2\ket0=\sqrt2\,\hbar/2\omega_v$. (2) The ratio is $\hbar\mu_2^2/(4\omega_v\mu_1^2)$. (3) If $\mu_2/\mu_1$ is taken to be the inverse of a length $\ell$ of the order of the bond length (including the mass weighting), the ratio is of the order of (amplitude of the zero-point vibration divided by $\ell$)$^2$, which is about $10^{-2}$.

Exercise 34.5: A Raman thermometer based on a low-wavenumber mode

For the Raman line at $50\,\mathrm{cm^{-1}}$ of a certain crystal, a power ratio $I_{\rm AS}/I_{\rm S}=0.80$ was obtained with $532\,\mathrm{nm}$ excitation. (1) Find the temperature. (2) What temperature in K results if the same ratio is regarded as measured in photon numbers and is solved with the third-power form of the intensity-ratio formula? (3) Compare the sensitivity $\dd\ln(I_{\rm AS}/I_{\rm S})/\dd T$ as a thermometer near $300\,\mathrm{K}$ with that of the $520\,\mathrm{cm^{-1}}$ line of Si.

Hint: $\hbar\omega_v/k_B=71.9\,\mathrm{K}$, and the prefactor is $1.0215$ for the fourth power and $1.0161$ for the third power. The answers are (1) $294\,\mathrm{K}$, (2) $301\,\mathrm{K}$, (3) $71.9/300^2=8.0\times10^{-4}\,\mathrm{K^{-1}}$, which is about 1/10 of that of the Si line ($8.3\times10^{-3}\,\mathrm{K^{-1}}$). For a low-wavenumber line the ratio is close to 1, and the sensitivity as a thermometer is low.

Exercise 34.6: The reststrahlen band of NaCl

Take $\epsilon_s=5.90$ and $\epsilon_\infty=2.25$ for NaCl (the same values as in the table of Chapter 32) and a TO phonon wavenumber of $164\,\mathrm{cm^{-1}}$, and neglect the damping. (1) Find the wavenumber of the LO phonon. (2) Give, in $\mu\mathrm{m}$, the range of wavelengths over which the reflectivity is nearly 1. (3) Find the wavenumber at which the reflectivity vanishes. (4) Find the reflectivity at sufficiently low and sufficiently high frequencies.

Hint: Use the Lyddane–Sachs–Teller relation, $\epsilon(\omega)=\epsilon_\infty(\omega_{\rm LO}^2-\omega^2)/(\omega_{\rm TO}^2-\omega^2)$, and $R=[(n_r-1)/(n_r+1)]^2$. The answers are (1) $266\,\mathrm{cm^{-1}}$ (the difference of about 1 % from the measured $264\,\mathrm{cm^{-1}}$ is due to the errors in the measured $\epsilon_s$, $\epsilon_\infty$, and $\omega_{\rm TO}$, as in Section 32.3.5 of Chapter 32), (2) $37.7$–$61.0\,\mu\mathrm{m}$, (3) $325\,\mathrm{cm^{-1}}$, where $\epsilon=1$, (4) $0.174$ and $0.040$. Compare with Example 32.9 of Chapter 32.

Exercise 34.7: Fluorite-type CaF2

Classify the optical modes at the $\Gamma$ point of CaF2 (space group $Fm\bar3m$, point group $O_h$, with Ca at the origin and F at $\pm\tfrac a4(1,1,1)$, $s=3$). In the rock-salt type (Example 34.8) first-order Raman scattering was forbidden, yet CaF2 has a Raman-active mode; explain the reason in terms of the position of the inversion center.

Hint: Ca is unshifted under all operations. The two F atoms are unshifted under the operations belonging to $T_d$ ($N_R=3$) and are interchanged under the operations that include inversion ($N_R=1$). With $\chi_{\rm mech}=(9,0,-3,1,-1,-3,0,1,-3,3)$, $\Gamma_{\rm mech}=2T_{1u}\oplus T_{2g}$ and $\Gamma_{\rm opt}=T_{1u}\oplus T_{2g}$. The $T_{2g}$ mode (about $322\,\mathrm{cm^{-1}}$) is one in which the two F atoms move in opposite directions, and the inversion center (Ca) does not lie on an F atom. It is $g$ for the same reason as in the diamond structure.

References

C. V. Raman and K. S. Krishnan, Nature 121, 501 (1928). — History in Section 34.1.6 (the discovery of Raman scattering).

G. Landsberg and L. Mandelstam, Naturwissenschaften (1928); A. Smekal, Naturwissenschaften (1923). — Section 34.1.6 (the contemporaneous discovery in quartz, and the prediction by quantum theory).

G. Placzek, “Rayleigh-Streuung und Raman-Effekt,” in Handbuch der Radiologie, Vol. VI (1934). — The polarizability approximation of Section 34.7.2.

G. Herzberg, Molecular Spectra and Molecular Structure II: Infrared and Raman Spectra of Polyatomic Molecules (Van Nostrand, 1945); T. Shimanouchi, Tables of Molecular Vibrational Frequencies, Consolidated Volume I (NSRDS-NBS 39, 1972). — Classification of molecular vibrations and the measured wavenumbers in Section 34.3 (Table 34.4), Fermi resonance.

E. B. Wilson, J. C. Decius, and P. C. Cross, Molecular Vibrations (McGraw-Hill, 1955). — The group-theoretical procedure of Section 34.3, overtones and combination bands in Section 34.6.4.

D. A. Long, The Raman Effect: A Unified Treatment of the Theory of Raman Scattering by Molecules (Wiley, 2002). — The depolarization ratio in Section 34.5.4, the Kramers–Heisenberg–Dirac formula in Section 34.7.1 (including a derivation in which light is also quantized).

R. Loudon, “The Raman effect in crystals,” Adv. Phys. 13, 423 (1964). — The forms of the Raman tensor in Section 34.5 (Table 34.9), the quantum theory of Raman scattering in crystals in Section 34.7 (a treatment in which light is also quantized).

W. Hayes and R. Loudon, Scattering of Light by Crystals (Wiley, 1978). — Polarization selection rules in Section 34.5, the microscopic process of Raman scattering in crystals in Section 34.7.4.

P. Y. Yu and M. Cardona, Fundamentals of Semiconductors, 4th ed. (Springer, 2010), Chapters 6 and 7. — Sections 34.4.4 and 34.5.3 (selection rules for LO and TO phonons in zinc blende), Section 34.6.5 (the dielectric function and the reststrahlen band), Sections 34.7.4–34.7.5 (resonant Raman scattering, second-order Raman scattering).

M. S. Dresselhaus, G. Dresselhaus, and A. Jorio, Group Theory: Application to the Physics of Condensed Matter (Springer, 2008). — Factor-group analysis in Section 34.4, carbon materials in Section 34.8.3.

D. L. Rousseau, R. P. Bauman, and S. P. S. Porto, J. Raman Spectrosc. 10, 253 (1981). — The correlation method in Section 34.4.8 (the table of $\Gamma$-point modes for each Wyckoff position).

E. Kroumova et al., Phase Transitions 76, 155 (2003). — Section 34.4.8 (analysis of infrared- and Raman-active modes with the Bilbao Crystallographic Server).

A. Togo and I. Tanaka, Scr. Mater. 108, 1 (2015). — Sections 34.4.8 and 34.8.4 (calculation of phonons and irreducible representations with phonopy).

C. A. Arguello, D. L. Rousseau, and S. P. S. Porto, “First-order Raman effect in wurtzite-type crystals,” Phys. Rev. 181, 1351 (1969) (ZnO); H. Harima, J. Phys.: Condens. Matter (2002) (a review of Raman scattering in GaN); S. P. S. Porto, P. A. Fleury, and T. C. Damen, “Raman spectra of TiO2, MgF2, ZnF2, FeF2, and MnF2,” Phys. Rev. 154, 522 (1967) (rutile). — Table 34.6 and the wavenumbers of the Raman lines of rutile.

P. A. Fleury, J. F. Scott, and J. M. Worlock, “Soft phonon modes and the 110 K phase transition in SrTiO3,” Phys. Rev. Lett. 21, 16 (1968). — Section 34.4.7 (the structural phase transition of SrTiO3 and the Raman observation of the soft mode).

I. De Wolf, “Micro-Raman spectroscopy to study local mechanical stress in silicon integrated circuits,” Semicond. Sci. Technol. 11, 139 (1996). — Section 34.8.1 (measurement of stress from the Raman line of Si).

A. C. Ferrari and D. M. Basko, Nat. Nanotechnol. 8, 235 (2013). — Sections 34.7.5 and 34.8.3 (the G, D, and 2D bands of graphene).

← Chapter 33: Optical Excitation Phenomena
  
  Chapter 35: Physics of One-Dimensional Electron Systems →
