Repository: Mochizuki-TUS/mochizuki-tus.github.io

# 東京理科大学 望月研究室 WEBSITE (https://mochizuki-tus.github.io)
Webpage of Mochizuki research group at Tokyo University of Science

File: SSP_Textbook_EN/ch37_superconductivity.html (part 5 of 7)
Chapter 37 Physics of Superconductivity — Introduction to Solid-State Physics
\frac{2\Delta_0}{k_BT_c}=\frac{2\cdot2\hbar\omega_D\,\ee^{-1/N(0)V}}{(2\ee^{\gamma_E}/\pi)\hbar\omega_D\,\ee^{-1/N(0)V}}=\frac{2\pi}{\ee^{\gamma_E}}=3.528
\label{eq:37-ratio}
\end{equation}
$$

This is a universal number, independent of the material. Table 37.4 lists the measured values. Al, In, Sn, and Nb are around 3.5, in good agreement with the BCS prediction. Pb (4.38) and Hg (4.6) deviate considerably. In these the electron–phonon interaction is strong ($\lambda_{\rm ep}\approx1$ or larger), and they are strong-coupling superconductors, for which Eliashberg theory, which correctly treats the retardation of the phonon-mediated attraction (Chapter 29, Section 29.8, and Section 37.10 of this chapter), is required.

Table 37.4: Comparison of the BCS predictions with measurements ($T_c$ and $\Theta_D$ are from Table 37.1. $N(0)V$ is the value obtained by inverting Eq. \eqref{eq:37-Tc}. The “BCS” column of $\Delta_0$ is $1.764k_BT_c$; the “measured” column is obtained from the measured $2\Delta_0/k_BT_c$)
Element	$T_c$ (K)	$\Theta_D$ (K)	$N(0)V$	$\Delta_0$ BCS (meV)	$\Delta_0$ measured (meV)	$2\Delta_0/k_BT_c$ measured	

Al	1.140	428	0.165	0.173	0.167	3.4	

In	3.40	108	0.279	0.517	0.528	3.6	

Sn	3.72	200	0.243	0.565	0.561	3.5	

Nb	9.50	275	0.286	1.44	1.56	3.8	

Hg	4.15	72	0.336	0.631	0.82	4.6	

Pb	7.19	105	0.356	1.09	1.36	4.38	

Example 37.16: Expressing the gap of Pb as a frequency

(1) From $T_c=7.19\,\mathrm{K}$ of Pb, find the BCS value of $2\Delta_0$, and compare it with the value obtained from the measured $2\Delta_0/k_BT_c=4.38$. (2) Convert the measured $2\Delta_0$ into the frequency and wavelength of light ($1\,\mathrm{meV}=0.2418\,\mathrm{THz}$).

Solution. (1) $$k_BT_c=8.617\times10^{-2}\,\mathrm{meV/K}\times7.19\,\mathrm{K}=0.6196\,\mathrm{meV}$$. BCS: $2\Delta_0=3.528\times0.6196\,\mathrm{meV}=2.19\,\mathrm{meV}$. Measured: $4.38\times0.6196\,\mathrm{meV}=2.71\,\mathrm{meV}$. The measured value is 24% larger than the BCS value.

(2) $2.71\,\mathrm{meV}\times0.2418\,\mathrm{THz/meV}=0.656\,\mathrm{THz}$. The wavelength is $c/f=3.00\times10^8/0.656\times10^{12}\,\mathrm{m}=0.457\,\mathrm{mm}$.

∎ The superconducting gap lies in the terahertz region (far infrared to submillimeter waves). Light of lower frequency is not absorbed by the superconductor, and absorption begins at frequencies above the gap (the far-infrared absorption experiments of Glover and Tinkham, 1956–57).

37.7.4 How to read the formula for $T_c$

(i) It cannot be reached by perturbation theory. $\ee^{-1/N(0)V}$ approaches 0 as $V\to0$, but if we make a Taylor expansion around $V=0$, all the coefficients vanish (the same as in Example 29.15 of Chapter 29). No matter to what order in $V$ we carry out the perturbation calculation, we never obtain $T_c$. However weak the attraction is, the system always becomes superconducting at sufficiently low temperatures (because of the logarithmic divergence at the Fermi surface).

(ii) The isotope effect. $T_c\propto\omega_D\propto M^{-1/2}$. $N(0)$ is a quantity of the electrons alone, and $V$ also does not depend on $M$ within the weak-coupling range of phonon exchange (as we see in Section 29.6 of Chapter 29, the magnitude of the phonon-mediated attraction does not depend on $M$), so $\alpha=1/2$ is predicted.

Example 37.17: The isotope effect in Hg

When the average mass of the Hg isotopes is $M=199.5$, $T_c=4.185\,\mathrm{K}$. (1) Using the BCS prediction $T_c\propto M^{-1/2}$, find $T_c$ for $M=203.4$. (2) Find $\alpha$ from the measured value $4.146\,\mathrm{K}$.

Solution. (1) $$T_c=4.185\times(199.5/203.4)^{1/2}\,\mathrm{K}=4.185\times(0.98083)^{1/2}\,\mathrm{K}=4.185\times0.99037\,\mathrm{K}=4.145\,\mathrm{K}$$.

(2) $$\alpha=-\dfrac{\ln(T_{c2}/T_{c1})}{\ln(M_2/M_1)}=-\dfrac{\ln(4.146/4.185)}{\ln(203.4/199.5)}=-\dfrac{-0.009363}{0.019360}=0.484$$.

∎ This agrees well with the predicted value $0.5$. The change in $T_c$ is only 1%, but it was measured precisely with isotope-enriched samples. There are also materials, such as Ru and Zr, in which $\alpha$ is much smaller; this is due to the retardation effect of the Coulomb repulsion ($\mu^*$ in Section 29.6 of Chapter 29).

(iii) Why $T_c$ is much lower than $\Theta_D$. $T_c/\Theta_D=1.134\,\ee^{-1/N(0)V}$. For $N(0)V=0.2$–$0.4$, $\ee^{-5}$–$\ee^{-2.5}=0.0067$–$0.082$, and $T_c$ is around 1% of $\Theta_D$. Because of the exponential factor, the energy of lattice vibrations (several hundred K) is reduced to a transition temperature of a few K.

(iv) Realistic values of $N(0)V$. The values obtained by inversion in Table 37.4 are 0.17–0.36. $N(0)V$ is larger the more “the density of states is large, the electron–phonon coupling is strong, and the lattice is soft” (using $\lambda_{\rm ep}$ and the Coulomb pseudopotential $\mu^*$ of Section 29.8 of Chapter 29, a rough estimate is $N(0)V\approx(\lambda_{\rm ep}-\mu^*)/(1+\lambda_{\rm ep})$). There is a limit: if we strengthen the coupling to make $N(0)V$ larger, the lattice becomes unstable (phonons with imaginary frequencies, Section 29.3 of Chapter 29).

37.7.5 Temperature dependence of the gap, $\Delta(T)$

For $0\lt T\lt T_c$ the gap equation \eqref{eq:37-gapeq} is solved numerically. In the weak-coupling limit $\hbar\omega_D\gg\Delta,k_BT$, taking the difference from the $T=0$ equation eliminates $\hbar\omega_D$ and $N(0)V$, and $\Delta(T)/\Delta_0$ becomes a universal function of $T/T_c$ alone (Figure 37.19). At low temperatures $\Delta$ remains almost equal to $\Delta_0$ (because the thermally excited quasiparticles are few, of order $\ee^{-\Delta_0/k_BT}$), and as $T_c$ is approached it drops abruptly to 0.

Figure 37.19: Numerical solution $\Delta(T)/\Delta_0$ of the gap equation (universal curve in the weak-coupling limit). The red dashed line is the approximation $1.74\sqrt{1-T/T_c}$ near $T_c$ (Eq. \eqref{eq:37-DeltaTc}), and the indigo dotted line is the low-temperature approximation. It also agrees to within 0.1% at $T/T_c=0.9$ with the value obtained by directly solving the gap equation \eqref{eq:37-gapeq} with $N(0)V=0.25$.

Just below $T_c$, $\Delta$ is small, so the gap equation can be expanded in $\Delta^2$ and solved analytically.

Derivation: $\Delta(T)\approx1.74\,\Delta_0\sqrt{1-T/T_c}$ near $T_c$

Step 1: Use the expansion of $\tanh$. Setting $x=E/2k_BT$ in (a) of the “Math Tool” above, we have

$$
\begin{aligned}
\frac{1}{E}\tanh\frac{E}{2k_BT}&=\frac{1}{2k_BT}\cdot\frac{\tanh x}{x}=\frac{1}{2k_BT}\sum_{n=0}^\infty\frac{2}{x^2+a_n^2}\\
&=\sum_{n=0}^\infty\frac{4k_BT}{E^2+w_n^2},\qquad w_n=(2n+1)\pi k_BT
\end{aligned}
$$
(We multiplied the numerator and denominator by $(2k_BT)^2$. $2k_BTa_n=(2n+1)\pi k_BT=w_n$. $w_n$ has the dimension of energy; it is $\hbar$ times what is called the “Matsubara frequency” in the companion volume “Introduction to Linear Response Theory.”)

Step 2: Expand in $\Delta^2$. Since $E^2=\xi^2+\Delta^2$, to first order in $\Delta^2$,

$$
\frac{1}{\xi^2+w_n^2+\Delta^2}\approx\frac{1}{\xi^2+w_n^2}-\frac{\Delta^2}{(\xi^2+w_n^2)^2}
$$
Step 3: Integrate over $\xi$. The first term returns to the integrand $\frac1\xi\tanh\frac{\xi}{2k_BT}$ for $\Delta=0$. The integral of the second term converges quickly, so the upper limit may be taken to be $\infty$, and $\int_0^\infty\frac{\dd\xi}{(\xi^2+w^2)^2}=\frac{\pi}{4w^3}$ (if we put $\xi=w\tan\phi$, then $\dd\xi=w\,\dd\phi/\cos^2\phi$ and $\xi^2+w^2=w^2/\cos^2\phi$, so the integral becomes $\frac{1}{w^3}\int_0^{\pi/2}\cos^2\phi\,\dd\phi=\frac{\pi}{4w^3}$). Hence the right-hand side of the gap equation is

$$
\int_0^{\hbar\omega_D}\frac{\dd\xi}{\xi}\tanh\frac{\xi}{2k_BT}-\Delta^2\sum_{n=0}^{\infty}4k_BT\frac{\pi}{4w_n^3}
$$
The sum in the second term is $$\sum_n\dfrac{\pi k_BT}{(2n+1)^3\pi^3(k_BT)^3}=\dfrac{1}{\pi^2(k_BT)^2}\sum_{n=0}^\infty\dfrac{1}{(2n+1)^3}=\dfrac{1}{\pi^2(k_BT)^2}\cdot\dfrac78\zeta(3)$$ (the sum of the reciprocals of the cubes of the odd numbers is obtained by subtracting the even-number part $\zeta(3)/8$ from $\zeta(3)=\sum1/n^3=1.2021$; Section A.5 of Appendix A).

Step 4: Compare the first term with the formula for $T_c$. From the result of Section 37.7.2, $\int_0^{\hbar\omega_D}\frac{\dd\xi}{\xi}\tanh\frac{\xi}{2k_BT}=\ln\frac{2\ee^{\gamma_E}\hbar\omega_D}{\pi k_BT}$. The left-hand side, $1/N(0)V$, equals the same expression with $T=T_c$. Taking the difference, we obtain

$$
0=\ln\frac{2\ee^{\gamma_E}\hbar\omega_D}{\pi k_BT}-\ln\frac{2\ee^{\gamma_E}\hbar\omega_D}{\pi k_BT_c}-\frac{7\zeta(3)}{8\pi^2(k_BT)^2}\Delta^2
\quad\Longrightarrow\quad
\ln\frac{T_c}{T}=\frac{7\zeta(3)}{8\pi^2(k_BT)^2}\Delta^2
$$
Step 5: Near $T_c$. $\ln(T_c/T)=-\ln(1-(1-T/T_c))\approx1-T/T_c$, and the $T$ on the right-hand side may be replaced by $T_c$.

$$
\Delta(T)^2\approx\frac{8\pi^2}{7\zeta(3)}(k_BT_c)^2\left(1-\frac{T}{T_c}\right),\qquad
\Delta(T)\approx3.063\,k_BT_c\sqrt{1-\frac{T}{T_c}}
$$
Substituting $k_BT_c=(\ee^{\gamma_E}/\pi)\Delta_0=\Delta_0/1.764$, we obtain

$$
\begin{equation}
\Delta(T)\approx\ee^{\gamma_E}\sqrt{\frac{8}{7\zeta(3)}}\,\Delta_0\sqrt{1-\frac{T}{T_c}}=1.74\,\Delta_0\sqrt{1-\frac{T}{T_c}}
\label{eq:37-DeltaTc}
\end{equation}
$$

∎ $\Delta\propto(T_c-T)^{1/2}$ is the same critical exponent as $\abs{\psi_\infty}\propto(T_c-T)^{1/2}$ of GL theory (Eq. \eqref{eq:37-psiinf}). This is the first clue that the BCS $\Delta$ and the GL $\psi$ are proportional (Section 37.8).

Example 37.18: Solving $\Delta(T)$ numerically

Subtracting the $T=0$ equation, the weak-coupling-limit gap equation can be written as $\ln\dfrac{\Delta_0}{\Delta}=2\displaystyle\int_0^\infty\frac{\dd\xi}{E}f(E)$ ($E=\sqrt{\xi^2+\Delta^2}$). (1) Derive this form. (2) Solving this equation numerically gives $\Delta/\Delta_0=0.526$ at $T=0.9T_c$. Compare it with the value from the approximate formula \eqref{eq:37-DeltaTc}. (3) Estimate the gap of Nb ($\Delta_0=1.56\,\mathrm{meV}$, $T_c=9.50\,\mathrm{K}$) at $8.5\,\mathrm{K}$.

Solution. (1) Substitute $\tanh(E/2k_BT)=1-2f(E)$ into Eq. \eqref{eq:37-gapeq} and equate it with the $T=0$ equation $\frac{1}{N(0)V}=\int_0^{\hbar\omega_D}\frac{\dd\xi}{\sqrt{\xi^2+\Delta_0^2}}$:

$$
\int_0^{\hbar\omega_D}\frac{\dd\xi}{\sqrt{\xi^2+\Delta_0^2}}=\int_0^{\hbar\omega_D}\frac{\dd\xi}{\sqrt{\xi^2+\Delta^2}}-2\int_0^{\hbar\omega_D}\frac{f(E)}{E}\dd\xi
$$
The left-hand side is $\approx\ln(2\hbar\omega_D/\Delta_0)$, and the first term on the right-hand side is $\approx\ln(2\hbar\omega_D/\Delta)$ (Section 37.7.1). In the second term, $f(E)$ is exponentially small for $E\gg k_BT$, so the upper limit can be taken to be $\infty$. Hence $\ln(\Delta_0/\Delta)=2\int_0^\infty f(E)/E\,\dd\xi$.

(2) $1.74\sqrt{0.1}=1.74\times0.3162=0.550$. This is 5% larger than the numerical solution 0.526. The approximation improves as $T_c$ is approached (at $0.99T_c$ it is 0.173 versus 0.174).

(3) $T/T_c=8.5/9.50=0.895$. The numerical solution gives $\Delta/\Delta_0\approx0.54$ around here, so $\Delta\approx0.54\times1.56\,\mathrm{meV}=0.84\,\mathrm{meV}$.

∎ Once a single universal curve has been obtained, the temperature dependence of the gap of any weak-coupling superconductor follows from $T_c$ and $\Delta_0$ alone.

Try It Live: Numerical solution of the gap equation and the transition temperature

The “BCS mean field” tab of the simulator solves the gap equation \eqref{eq:37-gapeq} by numerical integration and bisection, and plots $\Delta(T)$ and $T_c$. Move the sliders for $N(0)V$ and $\hbar\omega_D$ and check that $T_c$ changes exponentially, that the ratio $2\Delta_0/k_BT_c$ nevertheless stays at about 3.53 (Eq. \eqref{eq:37-ratio}), and that the value at $0.9T_c$ is close to Eq. \eqref{eq:37-DeltaTc}. When you select an element, the $N(0)V$ obtained by inversion from the measured $T_c$ and $\Theta_D$ (Table 37.4) is entered.

Open in a larger window → Simulator explanation page →

37.7.6 Consequences of BCS theory

(a) The density of states of quasiparticles. How many states are there with quasiparticle energy $E$? We convert the normal-state density of states $N(0)$ (uniform in $\xi$) into a distribution in $E$ by the change of variables $E=\sqrt{\xi^2+\Delta^2}$.

Derivation: $N_s(E)=N(0)\dfrac{\abs E}{\sqrt{E^2-\Delta^2}}$

Step 1. The number of quasiparticle states (per spin) with energy between $E$ and $E+\dd E$ is $$\sum_\kk\delta(E-E_\kk)\dd E=N(0)\int\delta\bigl(E-\sqrt{\xi^2+\Delta^2}\bigr)\dd\xi\,\dd E$$.

Step 2. For $E\gt\Delta$, the equation $\sqrt{\xi^2+\Delta^2}=E$ has two solutions, $\xi=\pm\sqrt{E^2-\Delta^2}$. In the delta-function formula $\delta(g(\xi))=\sum_i\delta(\xi-\xi_i)/\abs{g'(\xi_i)}$ we have $g'(\xi)=\xi/\sqrt{\xi^2+\Delta^2}=\xi/E$, so each solution contributes $E/\sqrt{E^2-\Delta^2}$. The total is $2N(0)E/\sqrt{E^2-\Delta^2}$. For $E\lt\Delta$ there is no solution and the result is 0.

Step 3. With the same counting, the normal state ($\Delta=0$) gives $2N(0)$, so the ratio to the normal state is $E/\sqrt{E^2-\Delta^2}$. In tunneling spectroscopy, the regions above and below the Fermi level ($E\gt0$ corresponds to adding an electron, $E\lt0$ to removing one) are plotted together, so as a function of the energy $E$ measured from the Fermi level we have

$$
\begin{equation}
\frac{N_s(E)}{N(0)}=\begin{cases}\dfrac{\abs E}{\sqrt{E^2-\Delta^2}} & (\abs E\gt\Delta)\\[2mm] 0 & (\abs E\lt\Delta)\end{cases}
\label{eq:37-DOS}
\end{equation}
$$

∎ The states inside the gap disappear, and they pile up at the gap edge $\abs E=\Delta$, producing a divergence (of the form $1/\sqrt{E-\Delta}$) (Figure 37.20(a)).

The current of a normal metal–insulating film–superconductor tunnel junction (Section 37.1.7) is, as in Chapter 23, Section 23.5.7, $I\propto\int\frac{N_s(E)}{N(0)}[f(E-eV)-f(E)]\dd E$. As $T\to0$, $f(E-eV)-f(E)$ equals 1 only in the range $0\lt E\lt eV$, so $\dd I/\dd V\propto N_s(eV)$. The differential conductance is exactly the quasiparticle density of states of the superconductor (Figure 37.20(b)). At finite temperature the sharp peaks are smeared by the width $\sim k_BT$ of the Fermi distribution. Giaever's experiment (1960) directly showed the form of Eq. \eqref{eq:37-DOS} and established the quasiparticle picture of BCS theory.

Figure 37.20: (a) The quasiparticle density of states \eqref{eq:37-DOS}. The states inside the gap are pushed out to the edges. (b) Differential conductance of a normal metal–insulating film–superconductor junction (normalized to the normal-state value). The gray dashed line is $T=0$ (the density of states itself), maroon is $T=0.1T_c$, and indigo is $T=0.5T_c$ ($\Delta(T)=0.957\Delta_0$, from the universal curve in Figure 37.19). The width of the Fermi distribution smears the peaks.

Example 37.19: The number of states is conserved

The total number of electron states should not change when the system becomes superconducting. Compute the number of quasiparticle states in the range $0\lt E\lt W$ ($W\gg\Delta$), $\int_\Delta^WN_s(E)\,\dd E$, and compare it with the normal-state value $\int_0^WN(0)\,\dd E=N(0)W$.

Solution. Since $\dfrac{\dd}{\dd E}\sqrt{E^2-\Delta^2}=\dfrac{E}{\sqrt{E^2-\Delta^2}}$,

$$
\int_\Delta^WN(0)\frac{E\,\dd E}{\sqrt{E^2-\Delta^2}}=N(0)\Bigl[\sqrt{E^2-\Delta^2}\Bigr]_\Delta^W=N(0)\sqrt{W^2-\Delta^2}=N(0)W\left(1-\frac{\Delta^2}{2W^2}+\cdots\right)
$$
The difference is $N(0)\Delta^2/2W$, which goes to 0 as $W\to\infty$.

∎ The $N(0)\Delta$ states that disappeared from inside the gap are not lost; they have merely moved to the neighborhood of the edge. This “movement” can be checked experimentally from the area of the peaks of $\dd I/\dd V$.

(b) Specific heat. Quasiparticles are independent fermions obeying the Fermi distribution, so we compute the entropy $S=-2k_B\sum_\kk[f\ln f+(1-f)\ln(1-f)]$ numerically ($f=f(E_\kk)$; the factor 2 is for $\gamma_{\kk\uparrow}$ and $\gamma_{-\kk\downarrow}$), and the specific heat follows from $C=T\,\partial S/\partial T$ (Figure 37.21). At low temperatures the number of quasiparticles is proportional to $\ee^{-\Delta_0/k_BT}$, so the specific heat also becomes small as $\ee^{-\Delta_0/k_BT}$ (the straight line on the semilogarithmic plot in the inset). At $T_c$, because $\Delta(T)^2$ appears in proportion to $T_c-T$ (Eq. \eqref{eq:37-DeltaTc}), the specific heat jumps, and the magnitude of the jump is

$$
\begin{equation}
\frac{\Delta C}{\gamma_{\rm S}T_c}=\frac{12}{7\zeta(3)}=1.43
\label{eq:37-dCBCS}
\end{equation}
$$

(We derive this in Section 37.8.2 by obtaining the coefficients of GL theory from BCS theory. Here $\gamma_{\rm S}=\frac{2\pi^2}{3}k_B^2N(0)$ is the normal-state specific-heat coefficient written in terms of $N(0)$ per spin.) The measured value is 1.4 for Al and about 2.7 for Pb; here too Pb shows the strong-coupling value.

Figure 37.21: The electronic specific heat in BCS theory (weak-coupling limit; computed from the numerical solution of the gap equation). The vertical axis is divided by the normal-state specific-heat coefficient $\gamma_{\rm S}$ and $T_c$ (the $\gamma$ in the figure is $\gamma_{\rm S}$). The jump is $\Delta C/\gamma_{\rm S}T_c=1.43$. Inset: the low-temperature $C_s/\gamma_{\rm S}T_c$ as a function of $T_c/T$ on a semilogarithmic plot. The slope is approximately $-\Delta_0/k_BT_c=-1.76$, which shows that there is an energy gap.

(c) Condensation energy. We compute the energy difference between the superconducting state and the normal state at $T=0$ from $E_{\rm g}$ in Eq. \eqref{eq:37-HMFdiag}.

Derivation: $E_s-E_n=-\frac12N(0)\Delta_0^2$

Step 1. Convert the sum in $E_{\rm g}=\sum_\kk(\xi_\kk-E_\kk)+\Delta_0^2/V$ into an integral ($\abs\xi\lt\hbar\omega_D$; since $\xi$ is an odd function, its integral vanishes): $\sum_\kk(\xi_\kk-E_\kk)=-2N(0)\int_0^{\hbar\omega_D}\sqrt{\xi^2+\Delta_0^2}\,\dd\xi$.

Step 2. The ground-state energy of the normal state for the same $H-\mu N$ has two electrons (↑↓) in each state with $\xi\lt0$, so $E_n=2N(0)\int_{-\hbar\omega_D}^0\xi\,\dd\xi=-N(0)(\hbar\omega_D)^2$ (the contribution from outside the shell is the same for both and is omitted).

Step 3. $$\int_0^{w}\sqrt{\xi^2+\Delta^2}\,\dd\xi=\frac12\left[w\sqrt{w^2+\Delta^2}+\Delta^2\sinh^{-1}\frac{w}{\Delta}\right]$$. For $w=\hbar\omega_D\gg\Delta_0$ we have $w\sqrt{w^2+\Delta^2}\approx w^2+\Delta^2/2$ and $\sinh^{-1}(w/\Delta_0)\approx\ln(2w/\Delta_0)$, so

$$
E_{\rm g}-E_n\approx-N(0)\left[w^2+\frac{\Delta_0^2}{2}+\Delta_0^2\ln\frac{2w}{\Delta_0}\right]+\frac{\Delta_0^2}{V}+N(0)w^2
$$
Step 4. From the gap equation at $T=0$, $\ln(2\hbar\omega_D/\Delta_0)=1/N(0)V$, we get $\Delta_0^2/V=N(0)\Delta_0^2\ln(2w/\Delta_0)$. Upon substitution, the logarithmic term and the $w^2$ term cancel, and

$$
\begin{equation}
E_s-E_n=-\frac12N(0)\Delta_0^2
\label{eq:37-Econd}
\end{equation}
$$

∎ This can be read as follows: about $N(0)\Delta_0$ electrons within $\Delta_0$ of the Fermi level each gain an energy of about $\Delta_0$. Since this is a value for the whole crystal, dividing it by the volume gives the condensation energy density $\mu_0H_c(0)^2/2$.

Dividing Eq. \eqref{eq:37-Econd} by the volume and evaluating it for Al and Pb (using the free-electron density of states per unit volume and per spin, $N(0)/\mathcal V=3n/4E_F$, and the measured $\Delta_0$ in Table 37.4), we obtain $26\,\mathrm{J/m^3}$ for Al (measured $B_c^2/2\mu_0=44\,\mathrm{J/m^3}$) and $1.5\,\mathrm{kJ/m^3}$ for Pb (measured $2.6\,\mathrm{kJ/m^3}$), so they agree in order of magnitude. One reason for the difference is that the actual density of states is enhanced by a factor $1+\lambda_{\rm ep}$ by the electron–phonon interaction (inserting $\lambda_{\rm ep}\approx0.4$ for Al gives $36\,\mathrm{J/m^3}$, which is closer to the measured value). For a strong-coupling material such as Pb, the premises of the weak-coupling Eq. \eqref{eq:37-Econd} do not hold in the first place.

(d) Coherence length and pair size. The pair amplitude $u_\kk v_\kk=\Delta/2E_\kk$ is concentrated within $\abs{\xi_\kk}\lesssim\Delta$ of the Fermi surface, that is, in a range $\delta k\approx\Delta/\hbar v_F$ in wavenumber (Figure 37.15). By the uncertainty relation, the real-space extent of the pair is of the order of the inverse of this, and BCS defined

$$
\begin{equation}
\xi_0=\frac{\hbar v_F}{\pi\Delta_0}
\label{eq:37-xi0}
\end{equation}
$$

as the BCS coherence length (Pippard had introduced, before BCS theory and from experiments on the penetration depth, a length corresponding to the extent of the pair, so it is also called the Pippard coherence length). For Al ($v_F=1.42\times10^6\,\mathrm{m/s}$, $\Delta_0=0.173\,\mathrm{meV}$), $$\xi_0=6.582\times10^{-16}\times1.42\times10^6/(3.1416\times1.73\times10^{-4})\,\mathrm{m}=1.7\,\mu\mathrm{m}$$, which agrees with the measured value of about $1.6\,\mu\mathrm{m}$. This has the same form as the size $\hbar v_F/\abs\varepsilon$ of a single Cooper pair in Chapter 29, Section 29.7.4, with the binding energy $\abs\varepsilon$ replaced by the gap $\Delta_0$. Since $\Delta_0\gg\abs\varepsilon$, the many-body pair is much smaller than the single-pair calculation gives (even so, it is several thousand times the interatomic spacing). As we will see in Section 37.8, the GL coherence length $\xi(T)$ becomes $0.74\,\xi_0/\sqrt{1-T/T_c}$ near $T_c$.

(e) Meissner effect. When the response of the current to a weak vector potential $\bm A$ is computed in BCS theory, one obtains $\bm j_s=-(ne^2/m)\bm A$ at $T=0$, and the London equation \eqref{eq:37-londonA} is derived with $n_s=n$. In the normal state, excitations that deform the wave function through $\bm A$ (pairs of an electron and a hole above and below the Fermi surface) can be created at arbitrarily low energy, and their contribution cancels $-(ne^2/m)\bm A$. In the superconducting state these excitations have a gap of $2\Delta$, so the wave function cannot be deformed (London's “rigidity”), and the cancellation does not occur. The calculation uses linear response theory, so in this book we state only the result (see the companion volume “Introduction to Linear Response Theory”).

37.8 The Connection between Ginzburg–Landau Theory and BCS Theory

GL theory was created seven years before BCS theory, without knowing what the order parameter $\psi$ really is. In 1959, Gor'kov started from BCS theory and showed that the GL equations can be derived near $T_c$. As a result, $\psi(\rr)\propto\Delta(\rr)$ and $e^*=2e$ were established, and the GL coefficients $a$ and $b$ were expressed in terms of BCS quantities. In this section we derive the spatially uniform part (the coefficients $a$ and $b$) ourselves, use the result for the gradient term, and answer the question of Section 37.3, “What is the pseudo-wave function?”

37.8.1 Expanding the BCS free energy in $\Delta$

Derivation: The GL coefficients in the uniform case, $a=N(0)\ln(T/T_c)$, $b=\dfrac{7\zeta(3)N(0)}{8\pi^2(k_BT_c)^2}$

Step 1: Mean-field free energy. Since $H_{\rm MF}$ (Eq. \eqref{eq:37-HMFdiag}) is a collection of independent fermions $\gamma$, its grand-canonical potential (written $\Omega(\Delta)$ here; because $\xi_\kk$ is measured from the chemical potential, it corresponds to $H-\mu N$) is obtained by doubling the single-level term $-k_BT\ln(1+\ee^{-E/k_BT})$ (Section A.11 of Appendix A) for the two species ($\gamma_{\kk\uparrow}$ and $\gamma_{-\kk\downarrow}$), summing, and adding the constant $E_{\rm g}$:

$$
\Omega(\Delta)=\sum_\kk\left[\xi_\kk-E_\kk-2k_BT\ln\left(1+\ee^{-E_\kk/k_BT}\right)\right]+\frac{\Delta^2}{V}
$$
Since $$-E-2k_BT\ln(1+\ee^{-E/k_BT})=-2k_BT\ln\left[\ee^{E/2k_BT}(1+\ee^{-E/k_BT})\right]=-2k_BT\ln\left(2\cosh\dfrac{E}{2k_BT}\right)$$, we have

$$
\Omega(\Delta)=\sum_\kk\xi_\kk-2k_BT\sum_\kk\ln\left(2\cosh\frac{E_\kk}{2k_BT}\right)+\frac{\Delta^2}{V}
$$
Step 2: Differentiate with respect to $\Delta^2$. From $\partial E_\kk/\partial(\Delta^2)=1/2E_\kk$ and $\dfrac{\dd}{\dd s}\ln\cosh s=\tanh s$,

$$
\frac{\partial\Omega}{\partial(\Delta^2)}=\frac1V-\sum_\kk\frac{1}{2E_\kk}\tanh\frac{E_\kk}{2k_BT}
$$
Setting this equal to zero reproduces the gap equation \eqref{eq:37-gapsum}. The gap equation is the stationarity condition of the free energy; this is the same structure as in Chapter 35, where we derived Peierls's gap equation by minimizing the free energy.

Step 3: Expand to first order in $\Delta^2$. Converting the sum into an integral and using the result of Steps 3–4 of the derivation in Section 37.7.5, $$\int_0^{\hbar\omega_D}\frac{\dd\xi}{E}\tanh\frac{E}{2k_BT}\approx\frac{1}{N(0)V}+\ln\frac{T_c}{T}-\frac{7\zeta(3)}{8\pi^2(k_BT)^2}\Delta^2$$, we obtain (using $\frac1V=N(0)\cdot\frac{1}{N(0)V}$)

$$
\frac{\partial\Omega}{\partial(\Delta^2)}=N(0)\left[\ln\frac{T}{T_c}+\frac{7\zeta(3)}{8\pi^2(k_BT)^2}\Delta^2\right]
$$
Step 4: Integrate with respect to $\Delta^2$. Since $\Omega=\Omega_n$ (normal state) at $\Delta=0$,

$$
\Omega_s-\Omega_n=N(0)\ln\frac{T}{T_c}\,\Delta^2+\frac12\cdot\frac{7\zeta(3)N(0)}{8\pi^2(k_BT)^2}\Delta^4
$$
Step 5: Compare with the GL form. Comparing with $a\abs\psi^2+\frac b2\abs\psi^4$, in the normalization where $\psi$ is taken to be $\Delta$ itself, we get

$$
\begin{equation}
a=N(0)\ln\frac{T}{T_c}\approx N(0)\frac{T-T_c}{T_c},\qquad
b=\frac{7\zeta(3)N(0)}{8\pi^2(k_BT_c)^2}
\label{eq:37-gorkov}
\end{equation}
$$

∎ (Since $N(0)$ is the value for the whole crystal, these are the coefficients of the free energy of the whole crystal. Dividing by the volume gives the coefficients of the density.) Thus $a_0=N(0)/T_c\gt0$ and $b\gt0$ have been derived microscopically. $-a/b$ reproduces $\Delta^2$ of Eq. \eqref{eq:37-DeltaTc}.

37.8.2 The specific-heat jump $\Delta C/\gamma_{\rm S}T_c=12/7\zeta(3)$

Substituting Eq. \eqref{eq:37-gorkov} into the GL specific-heat jump \eqref{eq:37-dCGL}, $\Delta C=T_ca_0^2/b$, gives

$$
\Delta C=T_c\cdot\frac{N(0)^2}{T_c^2}\cdot\frac{8\pi^2(k_BT_c)^2}{7\zeta(3)N(0)}=\frac{8\pi^2}{7\zeta(3)}N(0)k_B^2T_c
$$
The coefficient of the normal-state electronic specific heat $C_n=\gamma_{\rm S}T$, using the density of states $2N(0)$ for both spins, is $\gamma_{\rm S}=\frac{\pi^2}{3}k_B^2\cdot2N(0)=\frac{2\pi^2}{3}k_B^2N(0)$ (Sommerfeld's result from Chapter 15). Taking the ratio,

$$
\frac{\Delta C}{\gamma_{\rm S}T_c}=\frac{8\pi^2/7\zeta(3)}{2\pi^2/3}=\frac{12}{7\zeta(3)}=\frac{12}{7\times1.2021}=1.426
$$
and Eq. \eqref{eq:37-dCBCS} has been derived. This also agrees with the jump in the numerical calculation of Figure 37.21 ($C_s/\gamma_{\rm S}T_c\to2.43$ as $T\to T_c$).

37.8.3 The gradient term, $e^*=2e$, and the two lengths

When $\Delta$ varies slowly from place to place, Gor'kov used the Green's function method to show that a gradient term $K\abs{(\nabla-2ie\bm A/\hbar)\Delta}^2$ is added to the free energy per unit volume (the calculation is beyond the scope of this book, so we use the result). In this subsection, both the free energy and $N(0)$ are taken per unit volume (this corresponds to $N(0)/\mathcal V$, the whole-crystal $N(0)$ of Section 37.8.1 divided by the volume $\mathcal V$. Below, within this subsection, we write the per-unit-volume value also as $N(0)$ to keep the notation simple).

Why is the charge $2e$? This can be seen without any calculation. Under the gauge transformation $\bm A\to\bm A+\nabla\chi$, the operator of an electron with charge $-e$ changes its phase as $c\to\ee^{-ie\chi/\hbar}c$ (the same argument as in Section 37.3.3, applied to a single electron). Since $\Delta\propto\langle cc\rangle$ is a product of two electron operators, it changes as $\Delta\to\ee^{-2ie\chi/\hbar}\Delta$, that is, with twice the phase. To construct a gauge-invariant combination, the coefficient of $\bm A$ paired with $\nabla$ must be $2e$. Therefore $e^*=2e$ (in magnitude).

$m^*$ and the normalization of $\psi$. Using the Fermi velocity $v_F$ and the per-unit-volume $N(0)$, the coefficient of the gradient (in the clean limit, without scattering by impurities) is $K=\dfrac{7\zeta(3)N(0)\hbar^2v_F^2}{48\pi^2(k_BT_c)^2}$. To match the GL way of writing, $\frac{\hbar^2}{2m^*}\abs{\nabla\psi}^2$, it suffices to set $\psi=C\Delta$ and require $\frac{\hbar^2}{2m^*}C^2=K$. The choice of $m^*$ is a convention (the normalization of $\psi$ and the choice of $m^*$ matter only as a pair), and choosing $m^*=2m$ gives

$$
\abs{\psi}^2=\frac{4mK}{\hbar^2}\Delta^2=\frac{7\zeta(3)N(0)mv_F^2}{12\pi^2(k_BT_c)^2}\Delta^2=\frac{7\zeta(3)\,n}{8\pi^2(k_BT_c)^2}\Delta^2
$$
(for free electrons, $N(0)mv_F^2=\frac{mk_F}{2\pi^2\hbar^2}\cdot\frac{\hbar^2k_F^2}{m}=\frac{k_F^3}{2\pi^2}=\frac32n$). Substituting $\Delta^2$ near $T_c$ (the equation preceding Eq. \eqref{eq:37-DeltaTc}) gives $\abs{\psi}^2=n(1-T/T_c)$, that is, the density of superconducting electrons $n_s=2\abs\psi^2=2n(1-T/T_c)$. $\abs\psi^2$ is the density of pairs, and $n_s$ is the density of electrons, twice that: the interpretation of Section 37.3.2 and the $n_s$ of the two-fluid model (Section 37.2.1) are thereby connected.

Putting these into the GL expressions for the lengths gives (result only; clean limit)

$$
\begin{equation}
\xi(T)=0.74\,\frac{\xi_0}{\sqrt{1-T/T_c}},\qquad
\lambda(T)=\frac{\lambda_L(0)}{\sqrt{2(1-T/T_c)}}
\label{eq:37-xilam}
\end{equation}
$$

The coefficient of $\xi(T)$ follows from $\xi(T)^2=K/\abs a$, which gives $\xi(T)^2(1-T/T_c)=\frac{7\zeta(3)\hbar^2v_F^2}{48\pi^2(k_BT_c)^2}$; comparing with $\xi_0=\hbar v_F/\pi\Delta_0$, $$\xi(T)\sqrt{1-T/T_c}/\xi_0=\sqrt{7\zeta(3)/48}\times\Delta_0/k_BT_c=0.4187\times1.764=0.739$$. The $\lambda(T)$ is obtained by substituting $n_s=2n(1-T/T_c)$ into London's expression. The GL coherence length $\xi(T)$ and the BCS coherence length $\xi_0$ are different quantities, but away from $T_c$ they are of the same order of magnitude.

Example 37.20: $\xi$, $\lambda$, and $\kappa_{\rm GL}$ of Al at $T=0.9T_c$

Take $\xi_0=1.6\,\mu\mathrm{m}$ and $\lambda_L(0)=16\,\mathrm{nm}$ for Al. Find $\xi(T)$ and $\lambda(T)$ at $T=0.9T_c$ using Eq. \eqref{eq:37-xilam}, and calculate $\kappa_{\rm GL}$. Also verify that $\kappa_{\rm GL}$ does not depend on temperature.

Solution. $1-T/T_c=0.1$, $\sqrt{0.1}=0.3162$, $\sqrt{0.2}=0.4472$.

$$
\xi(0.9T_c)=\frac{0.74\times1600\,\mathrm{nm}}{0.3162}=3.7\times10^3\,\mathrm{nm},\qquad
\lambda(0.9T_c)=\frac{16\,\mathrm{nm}}{0.4472}=36\,\mathrm{nm}
$$
$\kappa_{\rm GL}=36/3700=0.0097$. Taking the ratio, $\kappa_{\rm GL}=\dfrac{\lambda_L(0)/\sqrt2}{0.74\,\xi_0}=\dfrac{0.96\,\lambda_L(0)}{\xi_0}$, in which $1-T/T_c$ cancels, so it is independent of temperature.

∎ Al is a typical type-I superconductor with $\kappa_{\rm GL}\approx0.01$, consistent with the value (0.011) in Example 37.7. The relation $\kappa_{\rm GL}\approx0.96\lambda_L(0)/\xi_0$ shows that the type of a clean superconductor is determined by “the ratio of the London penetration depth to the size of the BCS pair.”

37.8.4 What the pseudo-wave function is — the answer

We can now answer the question of Section 37.3. Before that, we make clear how to define $\Delta(\rr)$ as a function of position, whereas in Section 37.6 $\Delta$ was a constant of a uniform system.

Derivation: The pair amplitude and the gap $\Delta(\rr)$ as functions of position

Step 1: The operator that annihilates an electron at a position. The operator $\hat\psi_\sigma(\rr)=\frac{1}{\sqrt{\mathcal V}}\sum_\kk\ee^{i\kk\cdot\rr}c_{\kk\sigma}$, obtained by superposing the operators $c_{\kk\sigma}$ that annihilate an electron of wave vector $\kk$ with plane waves, is the operator that “annihilates one electron of spin $\sigma$ at the point $\rr$” (the same form as expanding a one-electron wave function in plane waves).

Step 2: The pair amplitude at two points. Consider the amplitude $F(\rr_1,\rr_2)\equiv\langle\hat\psi_\downarrow(\rr_2)\hat\psi_\uparrow(\rr_1)\rangle$ for annihilating together an ↑ electron at the point $\rr_1$ and a ↓ electron at the point $\rr_2$. Substituting Step 1,

$$
F(\rr_1,\rr_2)=\frac{1}{\mathcal V}\sum_{\kk,\kk'}\ee^{i\kk'\cdot\rr_2+i\kk\cdot\rr_1}\langle c_{\kk'\downarrow}c_{\kk\uparrow}\rangle
=\frac{1}{\mathcal V}\sum_{\kk}\ee^{i\kk\cdot(\rr_1-\rr_2)}\langle c_{-\kk\downarrow}c_{\kk\uparrow}\rangle
$$
In the second equality we used the fact that, in a uniform BCS state, only the amplitude of pairs with zero center-of-mass momentum, $\kk'=-\kk$, is nonzero.

Step 3: Relative coordinate and center-of-mass coordinate. In a uniform system $F$ is a function of the relative coordinate $\bm r=\rr_1-\rr_2$ only, and it is the Fourier transform of $\langle c_{-\kk\downarrow}c_{\kk\uparrow}\rangle$. This is the internal wave function of the pair; since $\langle c_{-\kk\downarrow}c_{\kk\uparrow}\rangle=u_\kk v_\kk(1-2f)$ is concentrated at $\abs{\xi_\kk}\lesssim\Delta$ from the Fermi surface, its extent is of order $\xi_0$ (Section 37.7.6 (d)). In particular, at $\bm r=0$ (the two electrons at the same point), $F=\frac1{\mathcal V}\sum_\kk\langle c_{-\kk\downarrow}c_{\kk\uparrow}\rangle$, so comparing with the definition \eqref{eq:37-Deltadef},

$$
\Delta=g\,F(\rr,\rr)=g\,\langle\hat\psi_\downarrow(\rr)\hat\psi_\uparrow(\rr)\rangle,\qquad g\equiv V\mathcal V
$$
(since $V$ contains $1/\mathcal V$, $g$ is an attraction strength independent of the volume). The gap is the amplitude of “finding a pair of ↑ and ↓ electrons at the same point,” multiplied by the strength of the attraction.

Step 4: The case of slow variation in space. In a nonuniform state, such as near a vortex line or an interface, $F$ also depends on the center-of-mass coordinate $\RR=(\rr_1+\rr_2)/2$. However, if this variation is slow over distances much longer than $\xi_0$, then $F$ can be approximately separated into a product of “the internal wave function of the pair in the relative coordinate (of magnitude $\xi_0$)” and “an amplitude and phase that vary slowly in the center-of-mass coordinate $\RR$.” The latter is represented by

$$
\Delta(\RR)=g\,\langle\hat\psi_\downarrow(\RR)\hat\psi_\uparrow(\RR)\rangle\quad(\xi_0\ \text{being roughly the range over which the average is taken})
$$
In the uniform case, this reduces to the constant $\Delta$ of Eq. \eqref{eq:37-Deltadef}. ∎

Theorem 37.1: The microscopic meaning of the GL order parameter (Gor'kov 1959)

Near $T_c$, BCS theory reduces to GL theory, and the GL order parameter is proportional to the gap function:

$$
\psi(\RR)\propto\Delta(\RR)=g\,\langle\hat\psi_\downarrow(\RR)\hat\psi_\uparrow(\RR)\rangle,
\qquad e^*=2e,\qquad m^*=2m\ (\text{normalization convention})
$$
Here $\RR$ is the position of the center of mass of the pair, and the right-hand side is the pair amplitude averaged over a range of about $\xi_0$ (in a uniform system, $\Delta=V\sum_\kk\langle c_{-\kk\downarrow}c_{\kk\uparrow}\rangle$).

The GL coefficients are given by $a=N(0)\ln(T/T_c)$ and $b=7\zeta(3)N(0)/8\pi^2(k_BT_c)^2$ (in the normalization $\psi=\Delta$).

That is, the pseudo-wave function $\psi(\rr)$ is the wave function of the center-of-mass motion of Cooper pairs; it is the amplitude $\langle c_{-\kk\downarrow}c_{\kk\uparrow}\rangle$ of the pair condensation viewed coarsely, on scales larger than the pair size $\xi_0$. As in the derivation above, the amplitude $F(\rr_1,\rr_2)$ for annihilating two electrons separates into “the relative motion inside the pair (a structure of size $\xi_0$, contained in the sum over $\kk$)” and “the motion of the center of mass of the pair.” When the former is summed up and eliminated, what remains is only the information about where, and with what magnitude and phase, the centers of mass of the pairs are condensed. That is the magnitude and phase of $\psi(\rr)$. This is the microscopic basis for what we said in Section 37.3.2, that “$\rr$ is the position of the center of mass of the pair, and $\psi=\sqrt{N_p}\,\varphi$.”

Figure 37.22: Coarse-graining from the microscopic theory (BCS) to the phenomenological theory (GL). The sum of the pair amplitudes at each wavenumber, $\langle c_{-\kk\downarrow}c_{\kk\uparrow}\rangle$, is the gap function $\Delta(\rr)$, which represents the amplitude of the pair condensate on scales longer than the pair size $\xi_0$. The GL pseudo-wave function $\psi(\rr)$ is proportional to it and behaves as the wave function of the center-of-mass motion of the pairs.

Table 37.5: Correspondence between the phenomenological theory (GL) and the microscopic theory (BCS)
GL theory (phenomenological)	BCS theory (microscopic)	Equation in this chapter	

Order parameter $\psi(\rr)=\abs\psi\ee^{i\theta}$	Gap function $\Delta(\rr)=V\sum\langle c_{-\kk\downarrow}c_{\kk\uparrow}\rangle$	\eqref{eq:37-Deltadef}	

$\abs\psi^2$ (pair density)	$\frac{7\zeta(3)n}{8\pi^2(k_BT_c)^2}\Delta^2$, $n_s=2\abs\psi^2$	Section 37.8.3	

Choice of the phase $\theta$ (breaking of U(1))	$\ket{\Psi_\phi}$ with indefinite particle number, all pairs having the same phase	Section 37.5.5	

$a=a_0(T-T_c)$	$a=N(0)\ln(T/T_c)$, $a_0=N(0)/T_c$	\eqref{eq:37-gorkov}	

$b$	$7\zeta(3)N(0)/8\pi^2(k_BT_c)^2$	\eqref{eq:37-gorkov}	

$\abs{\psi_\infty}\propto(T_c-T)^{1/2}$	$\Delta\approx1.74\Delta_0\sqrt{1-T/T_c}$	\eqref{eq:37-DeltaTc}	

Stationarity condition of the GL equations	Gap equation (stationarity condition of the free energy)	\eqref{eq:37-gapeq}	

Condensation energy $a^2/2b=\mu_0H_c^2/2$	$\frac12N(0)\Delta_0^2$ ($T=0$)	\eqref{eq:37-Econd}	

Specific-heat jump $T_ca_0^2/b$	$\Delta C/\gamma_{\rm S}T_c=12/7\zeta(3)=1.43$	\eqref{eq:37-dCBCS}	

$e^*$, $m^*$	$e^*=2e$ ($\Delta$ carries the phase of two electrons), $m^*=2m$ (by convention)	Section 37.8.3	

Coherence length $\xi(T)$	$0.74\,\xi_0/\sqrt{1-T/T_c}$, $\xi_0=\hbar v_F/\pi\Delta_0$	\eqref{eq:37-xilam}	

Penetration depth $\lambda(T)$	$\lambda_L(0)/\sqrt{2(1-T/T_c)}$	\eqref{eq:37-xilam}	

(None. The phenomenological theory does not know about the gap)	Quasiparticle gap $\Delta$, density of states, $2\Delta_0/k_BT_c=3.53$	\eqref{eq:37-ratio}, \eqref{eq:37-DOS}	

The coefficients $a$ and $b$ on the BCS side of the table are coefficients for the whole crystal, normalized with $\psi=\Delta$ (Section 37.8.1). When comparing their numerical values with the GL coefficients of Section 37.3 (coefficients per unit volume, normalized so that $\abs\psi^2$ equals the pair number density), use $\psi=C\Delta$ of Section 37.8.3 ($C^2=7\zeta(3)n/8\pi^2(k_BT_c)^2$) and convert as $a_{\rm GL}=a/(\mathcal VC^2)$, $b_{\rm GL}=b/(\mathcal VC^4)$. Results that do not depend on the normalization, such as the specific-heat jump or $\abs{\psi_\infty}\propto(T_c-T)^{1/2}$, can be compared directly.

As the last row shows, the GL theory accurately describes the long-wavelength behavior near $T_c$ (the magnitude and phase of the order parameter), but it does not treat quasiparticle excitations (the gap). Conversely, the BCS mean-field theory is good at calculating uniform states, but treating spatial variations such as vortex lines and interfaces is laborious. The two complement each other. Spatial variations at low temperatures away from $T_c$ are treated with the Bogoliubov–de Gennes equations (the real-space version of $h_\kk$ containing $\Delta(\rr)$).

37.9 Symmetry Breaking and Collective Excitations — The Nambu–Goldstone Mode and the Higgs Mode

So far we have studied the superconducting state statically, as a state in which the order parameter is finite. In this section we consider collective excitations, in which the order parameter fluctuates. Whereas a quasiparticle (Section 37.6) is an “individual excitation created by breaking a pair,” a collective excitation is an “excitation in which the whole condensate changes its shape in unison.” Its properties are determined by the fact that superconductivity is a state with spontaneously broken symmetry.

37.9.1 Spontaneous symmetry breaking
