Repository: Mochizuki-TUS/mochizuki-tus.github.io

# 東京理科大学 望月研究室 WEBSITE (https://mochizuki-tus.github.io)
Webpage of Mochizuki research group at Tokyo University of Science

File: SSP_Textbook_EN/ch37_superconductivity.html (part 6 of 7)
Chapter 37 Physics of Superconductivity — Introduction to Solid-State Physics
The GL free energy \eqref{eq:37-GLf} is unchanged by the transformation $\psi\to\psi\ee^{i\chi}$ that rotates the phase everywhere by the same amount (a U(1) transformation) (Section 37.3.3). The BCS Hamiltonian has the same symmetry because the number of electrons is conserved (Section 37.5.5). Yet the equilibrium state at $T\lt T_c$ chooses one point on the bottom of the trough of the Mexican hat, and has a particular phase $\theta_0$. Although the laws (the Hamiltonian and the free energy) are symmetric, the realized state is not. This is called spontaneous symmetry breaking.

This is not peculiar to superconductivity. In a ferromagnet, the Hamiltonian is invariant under rotations of the spin, yet the magnetization chooses one direction (Chapter 20). In a ferroelectric, under a free energy that is invariant under $P\to-P$, the crystal chooses either $+P$ or $-P$ (Chapter 19). The crystal itself is also a “state with broken translational symmetry,” in which the atoms have chosen particular positions under a translation-symmetric law. The states that were not chosen (other phases, other directions) have the same energy, so it costs almost no energy to move from the chosen state in the direction of the states that were not chosen. This gives rise to the difference between the following two kinds of vibration.

Figure 37.23: Two kinds of vibration on the Mexican hat. (a) The ball is in one state (the chosen phase) at the bottom of the valley, where the energy is minimal. In the direction across the valley (red, the direction of the amplitude $\abs\psi$) there is a restoring force due to the curvature of the valley, and the frequency is finite. This is the Higgs (amplitude) mode. Along the circle at the bottom of the valley (green, the direction of the phase $\theta$) the height is the same everywhere and there is no restoring force. This is the Nambu–Goldstone (phase) mode. (b) In the Higgs mode, the amplitude $\eta$ oscillates with period $T_H=2\pi/\omega_H$ even at wavenumber 0 (uniform over the whole sample) (the derivation in Section 37.9.3, Section 37.9.5). (c) The Nambu–Goldstone mode is a wave of phase twist; since the energy of the twist is determined only by the gradient $(\nabla\theta)^2$, the longer the wavelength, the smaller the restoring force and the closer the frequency approaches 0.

37.9.2 Expanding in amplitude and phase

Derivation: The “mass term” $2\abs a\eta^2$ of the Higgs mode and the phase-gradient term

Step 1: Separate amplitude and phase. Assume there is no magnetic field ($\bm A=0$), and around the equilibrium value $\psi_\infty$ (taken to be a positive real number, with $\psi_\infty^2=-a/b=\abs a/b$) let

$$
\psi(\rr)=\bigl(\psi_\infty+\eta(\rr)\bigr)\ee^{i\theta(\rr)}
$$
Here $\eta$ is the deviation of the amplitude (a real number) and $\theta$ is the phase deviation.

Step 2: The potential terms. Since $\abs\psi^2=(\psi_\infty+\eta)^2$, we expand

$$
a(\psi_\infty+\eta)^2+\frac b2(\psi_\infty+\eta)^4
$$
in powers of $\eta$. From $(\psi_\infty+\eta)^2=\psi_\infty^2+2\psi_\infty\eta+\eta^2$ and $$(\psi_\infty+\eta)^4=\psi_\infty^4+4\psi_\infty^3\eta+6\psi_\infty^2\eta^2+4\psi_\infty\eta^3+\eta^4$$ we obtain

Order 0: $a\psi_\infty^2+\frac b2\psi_\infty^4=-\frac{a^2}{b}+\frac{a^2}{2b}=-\frac{a^2}{2b}$ (the condensation energy).

Order 1: $2a\psi_\infty\eta+2b\psi_\infty^3\eta=2\psi_\infty\eta(a+b\psi_\infty^2)=0$ (since $\psi_\infty^2=-a/b$; because this is the equilibrium point, the first-order term vanishes).

Order 2: $$a\eta^2+3b\psi_\infty^2\eta^2=a\eta^2-3a\eta^2=-2a\eta^2=2\abs a\,\eta^2$$.

Step 3: The gradient terms. Since $\nabla\psi=\left[\nabla\eta+i(\psi_\infty+\eta)\nabla\theta\right]\ee^{i\theta}$,

$$
\frac{\hbar^2}{2m^*}\abs{\nabla\psi}^2=\frac{\hbar^2}{2m^*}\left[(\nabla\eta)^2+(\psi_\infty+\eta)^2(\nabla\theta)^2\right]
$$
Step 4: Collect up to second order. Keeping terms up to second order in the fluctuations, we have

$$
\begin{equation}
f-f_n\approx-\frac{a^2}{2b}+\underbrace{2\abs a\,\eta^2+\frac{\hbar^2}{2m^*}(\nabla\eta)^2}_{\text{amplitude (Higgs)}}+\underbrace{\frac{\hbar^2\psi_\infty^2}{2m^*}(\nabla\theta)^2}_{\text{phase (Nambu–Goldstone)}}
\label{eq:37-modes}
\end{equation}
$$

∎

How to read Eq. \eqref{eq:37-modes} is the key point.

The amplitude $\eta$ has a term $2\abs a\,\eta^2$. Even if $\eta$ is uniform ($\nabla\eta=0$) the energy increases, so a restoring force acts even on a uniform amplitude oscillation, and the frequency is finite. In the language of mechanics, $\eta$ is an oscillator with a spring constant, and $2\abs a\,\eta^2$ is the potential energy corresponding to $\frac12Kx^2$ (the spring constant is $4\abs a$). In field theory, a term of this kind in $\eta^2$ is called a “mass term” (because, just as in relativity the energy of a particle of mass $M$ is finite, $Mc^2$, even at wavenumber 0, the coefficient of $\eta^2$ makes the frequency at wavenumber 0 finite). This is the Higgs mode (amplitude mode). The coefficient $2\abs a$ is half the curvature of the valley of the hat ($\partial^2f/\partial\eta^2=4\abs a$), and since $\abs a\propto T_c-T$, the valley becomes shallower as $T_c$ is approached, and the Higgs mode becomes softer.

The phase $\theta$ has only the term $(\nabla\theta)^2$ and no $\theta^2$ term. A uniform rotation of the phase ($\nabla\theta=0$) does not change the energy. The energy of a phase twist of wavelength $2\pi/q$ is proportional to $q^2$ and tends to 0 as $q\to0$. Therefore the longer the wavelength, the closer the frequency of the phase oscillation approaches 0 (gapless). In the language of mechanics, $\theta$ is an oscillator with spring constant 0 (a ball rolling on a flat trough), with a weak spring acting only on the difference (the gradient) of $\theta$ between neighbors. This is the Nambu–Goldstone mode (phase mode).

However, Eq. \eqref{eq:37-modes} represents the free energy, that is, only the potential energy (the spring), and contains no term corresponding to the inertia (mass) that determines how fast the vibration goes. Even if the spring constant is known, the frequency $\sqrt{\text{spring constant}/\text{mass}}$ cannot be determined without knowing the mass of the weight. To find the frequency we need a dynamical theory in which a “kinetic energy” term containing the time derivative of $\psi$ is added. We introduce it in the next subsection.

Theorem 37.2: Goldstone's theorem (Nambu 1960, Goldstone 1961)

When a continuous symmetry is spontaneously broken and the system has no long-range interaction (gauge field), there always exists a collective excitation whose frequency approaches 0 as the wavelength becomes longer (a gapless excitation).

Reason (within GL theory). If there is a continuous symmetry, a state obtained by moving the equilibrium state by that symmetry transformation has the same energy. Therefore the energy of shifting the order parameter uniformly in the direction of the symmetry transformation is 0, and no term quadratic in the shift (a mass term) appears in the expansion of the free energy. The energy of a shift that varies slowly over a long wavelength approaches 0 in proportion to the square of the gradient. The $\theta$ term in Eq. \eqref{eq:37-modes} is an example of this. ∎

37.9.3 A condensate without charge — the Nambu–Goldstone mode as a sound wave

In superfluid helium-4, and in the pair condensation of a Fermi gas of uncharged atoms (cold atoms), the Nambu–Goldstone mode actually exists as a gapless wave. Since the gradient of the phase is the flow of the condensate ($\bm v_s=\hbar\nabla\theta/m^*$), the oscillation of the phase is an oscillation of the density and flow of the condensate, that is, a sound wave. In the pair condensation of fermions it is called the Bogoliubov–Anderson mode, and its speed in weak coupling (derived below) is

$$
\begin{equation}
c_{\rm NG}=\frac{v_F}{\sqrt3}
\label{eq:37-cNG}
\end{equation}
$$

This can be understood from the compressibility with respect to fluctuations of the particle density. The speed of sound in a fluid is $c^2=\frac{n}{m}\frac{\partial\mu}{\partial n}$, and for a free Fermi gas $\mu=E_F\propto n^{2/3}$ gives $\frac{\partial\mu}{\partial n}=\frac{2E_F}{3n}$, hence $c^2=\frac{2E_F}{3m}=\frac{v_F^2}{3}$. Superconducting pairing changes only the portion near the Fermi surface, of relative size $\Delta/E_F\sim10^{-4}$, so the “stiffness” of the condensate is determined almost entirely by the compressibility of the normal Fermi gas.

Let us derive this result and the frequency of the Higgs mode by adding an “inertia” term to Eq. \eqref{eq:37-modes} of Section 37.9.2.

Derivation: Time-dependent GL theory — adding an inertia term to obtain the frequencies of the two modes

Step 1: The Lagrangian density. In mechanics, the Lagrangian of a weight of mass $M$ on a spring of spring constant $k$ is $L=\frac12M\dot x^2-\frac12kx^2$ (kinetic energy minus potential energy), and the Euler–Lagrange equation $\frac{\dd}{\dd t}\frac{\partial L}{\partial\dot x}-\frac{\partial L}{\partial x}=0$ gives $M\ddot x=-kx$, with frequency $\omega=\sqrt{k/M}$. In the same way, we consider the Lagrangian density

$$
\mathcal L=c_2\abs{\partial_t\psi}^2-(f-f_n)
$$
obtained by adding to the GL free-energy density (the potential energy) a “kinetic energy” $c_2\abs{\partial_t\psi}^2$ for the rate of change of $\psi$ with time ($c_2\gt0$ is a constant, $\partial_t=\partial/\partial t$). The reason for adopting a form of second order in time (Klein–Gordon type) is that, when electrons and holes are symmetric about the Fermi level, the term of first order in time, $\psi^*i\partial_t\psi$, does not appear. The coefficient $c_2$ is not fixed within the GL phenomenological theory, so we determine it from a microscopic result in Step 5. (Justifying time-dependent GL theory microscopically is difficult; here we use it as a phenomenological theory to see the nature of the oscillations.)

Step 2: Separate amplitude and phase. With $\bm A=0$ and $\psi=(\psi_\infty+\eta)\ee^{i\theta}$, we have $\partial_t\psi=[\partial_t\eta+i(\psi_\infty+\eta)\partial_t\theta]\ee^{i\theta}$, so $\abs{\partial_t\psi}^2=(\partial_t\eta)^2+(\psi_\infty+\eta)^2(\partial_t\theta)^2$. Keeping terms up to second order in the fluctuations and using Eq. \eqref{eq:37-modes}, we obtain (apart from a constant)

$$
\mathcal L\approx\underbrace{c_2(\partial_t\eta)^2-\frac{\hbar^2}{2m^*}(\nabla\eta)^2-2\abs a\,\eta^2}_{\text{amplitude}}
+\underbrace{c_2\psi_\infty^2(\partial_t\theta)^2-\frac{\hbar^2\psi_\infty^2}{2m^*}(\nabla\theta)^2}_{\text{phase}}
$$
Since the amplitude and the phase have become separate sums, the two oscillate independently.

Step 3: Equations of motion. Both have the form $\mathcal L=\alpha(\partial_tX)^2-\beta(\nabla X)^2-\gamma_XX^2$ (for the amplitude, $\alpha=c_2$, $\beta=\hbar^2/2m^*$, $\gamma_X=2\abs a$; for the phase, $\alpha=c_2\psi_\infty^2$, $\beta=\hbar^2\psi_\infty^2/2m^*$, $\gamma_X=0$). The field Euler–Lagrange equation $\partial_t\frac{\partial\mathcal L}{\partial(\partial_tX)}+\nabla\cdot\frac{\partial\mathcal L}{\partial(\nabla X)}-\frac{\partial\mathcal L}{\partial X}=0$ becomes

$$
2\alpha\,\partial_t^2X-2\beta\nabla^2X+2\gamma_XX=0
$$
Substituting a plane wave $X\propto\ee^{i(\qq\cdot\rr-\omega t)}$ gives $\partial_t^2\to-\omega^2$ and $\nabla^2\to-q^2$, so $\alpha\omega^2=\beta q^2+\gamma_X$, that is,

$$
\omega^2=\frac{\gamma_X}{\alpha}+\frac{\beta}{\alpha}q^2
$$
Step 4: The two modes.

Amplitude (Higgs): $\omega^2=\dfrac{2\abs a}{c_2}+\dfrac{\hbar^2}{2m^*c_2}q^2$. Even at zero wavenumber, a frequency $\omega_H=\sqrt{2\abs a/c_2}$ remains (an oscillator with spring constant $4\abs a$ and “mass” $2c_2$).

Phase (Nambu–Goldstone): $\omega^2=\dfrac{\hbar^2}{2m^*c_2}q^2$. The $\psi_\infty^2$ cancels out, and we obtain a gapless sound wave $\omega=c_{\rm NG}q$ with $c_{\rm NG}^2=\hbar^2/2m^*c_2$.

In both cases the coefficient of $q^2$ is the same, $\hbar^2/2m^*c_2$.

Step 5: Determining $c_2$. The time-dependent calculation in BCS theory, described in Section 37.9.5, gives the energy of the Higgs mode at zero wavenumber as $\hbar\omega_H=2\Delta$. From $\omega_H^2=2\abs a/c_2=(2\Delta/\hbar)^2$ we get $c_2=2\abs a\hbar^2/(2\Delta)^2$. Substituting this into $c_{\rm NG}^2$ gives

$$
c_{\rm NG}^2=\frac{\hbar^2}{2m^*}\cdot\frac{(2\Delta)^2}{2\abs a\hbar^2}=\frac{\Delta^2}{m^*\abs a}
$$
Here we use $a$ in Gor'kov's normalization of Section 37.8.3 ($m^*=2m$, and $\abs\psi^2$ is the pair number density). From $a=a_\Delta/(\mathcal VC^2)$ (the conversion of Section 37.8.4) and $\Delta^2=\frac{8\pi^2}{7\zeta(3)}(k_BT_c)^2(1-T/T_c)$ we obtain $\abs a=\frac{N(0)}{\mathcal V}\cdot\frac{1-T/T_c}{C^2}=\frac{N(0)/\mathcal V}{n}\Delta^2$, and inserting the free-electron value $N(0)/\mathcal V=3n/4E_F$ gives $\abs a=\dfrac{3\Delta^2}{4E_F}$. Therefore

$$
c_{\rm NG}^2=\frac{\Delta^2}{2m\cdot3\Delta^2/4E_F}=\frac{2E_F}{3m}=\frac{v_F^2}{3}
$$
and Eq. \eqref{eq:37-cNG} is reproduced (with $E_F=\frac12mv_F^2$). The dispersion of the Higgs mode, which has the same coefficient of $q^2$, is

$$
\begin{equation}
(\hbar\omega)^2=(2\Delta)^2+\frac13(\hbar v_Fq)^2
\label{eq:37-Higgsdisp}
\end{equation}
$$

∎ The amplitude mode is a “heavy” vibration with a restoring spring, and the phase mode is a “light” vibration with no spring; the inertia is common to both.

The rate of change of the phase with time, $\partial_t\theta$, is tied to the density fluctuations of the condensate (the rate of change of the phase with time represents the deviation $\delta\mu^*$ of the chemical potential per pair: $\hbar\partial_t\theta=-\delta\mu^*$. This is the same relation as the Josephson equation \eqref{eq:37-jos2}). Therefore the term $c_2\psi_\infty^2(\partial_t\theta)^2$ of Step 2 is the “energy required to change the density,” that is, the compressibility term, and it expresses the same content as the determination of the speed of sound from the compressibility above.

Example 37.21: Speed of the Nambu–Goldstone mode in a neutral condensate

(1) Suppose the electrons of Al ($v_F=1.42\times10^6\,\mathrm{m/s}$) had no charge. Find the speed of the Bogoliubov–Anderson mode and compare it with the longitudinal speed of sound in Al (about $6\,\mathrm{km/s}$). (2) Find the energy of a phase mode of wavelength $1\,\mu\mathrm{m}$ and compare it with $2\Delta_0=0.35\,\mathrm{meV}$.

Solution. (1) $$c_{\rm NG}=1.42\times10^6/1.732\,\mathrm{m/s}=8.2\times10^5\,\mathrm{m/s}=820\,\mathrm{km/s}$$. This is about 140 times the speed of sound in the lattice.

(2) $q=2\pi/\lambda=6.28\times10^6\,\mathrm{m^{-1}}$, $$\hbar c_{\rm NG}q=1.0546\times10^{-34}\times8.2\times10^5\times6.28\times10^6\,\mathrm{J}=5.43\times10^{-22}\,\mathrm{J}=3.4\,\mathrm{meV}$$. This is about 10 times $2\Delta_0$. The condition $\hbar c_{\rm NG}q\lt2\Delta_0$ holds when the wavelength is longer than about $10\,\mu\mathrm{m}$.

∎ The phase mode can exist independently below the gap only at long wavelengths. At short wavelengths it overlaps the quasiparticle continuum ($\ge2\Delta$). However, as we see in the next subsection, in real superconductors this mode does not exist because of the charge.

37.9.4 Charged superconductors — the Anderson–Higgs mechanism and the Meissner effect

The pairs in a superconductor carry charge $2e$ and are coupled to the electromagnetic field. What happens then? We rewrite the phase term of Eq. \eqref{eq:37-modes} to include $\bm A$.

Derivation: The phase is absorbed by the electromagnetic field, and the field acquires a “mass”

Step 1: The gradient term including $\bm A$. Substitute $\psi=(\psi_\infty+\eta)\ee^{i\theta}$ into $\frac{1}{2m^*}\abs{(-i\hbar\nabla-e^*\bm A)\psi}^2$. Since $$(-i\hbar\nabla-e^*\bm A)\psi=\ee^{i\theta}\left[-i\hbar\nabla\eta+(\psi_\infty+\eta)(\hbar\nabla\theta-e^*\bm A)\right]$$ we have

$$
\frac{1}{2m^*}\abs{(-i\hbar\nabla-e^*\bm A)\psi}^2=\frac{\hbar^2}{2m^*}(\nabla\eta)^2+\frac{e^{*2}(\psi_\infty+\eta)^2}{2m^*}\left(\bm A-\frac{\hbar}{e^*}\nabla\theta\right)^2
$$
Step 2: The gauge that eliminates the phase. The phase $\theta$ appears only in the combination $\bm A-\frac{\hbar}{e^*}\nabla\theta$. If we perform the gauge transformation $\bm A'=\bm A-\frac{\hbar}{e^*}\nabla\theta$ ($\chi=-\hbar\theta/e^*$), $\theta$ disappears from the expression completely. The degree of freedom of the phase is no longer an independent degree of freedom; it has been absorbed into the longitudinal component (the gradient part) of the vector potential. The degree of freedom has not vanished. The longitudinal component of the electromagnetic field, which had no physical meaning in vacuum, has taken in the phase and become a physical degree of freedom (see the count of degrees of freedom below).

Step 3: The mass term of the electromagnetic field. Set $\eta=0$ and write $\bm A'$ again as $\bm A$. The part of the free-energy density that contains $\bm A$ is then

$$
\frac{e^{*2}\psi_\infty^2}{2m^*}\bm A^2+\frac{(\nabla\times\bm A)^2}{2\mu_0}
$$
The first term is the square of $\bm A$ itself, and in the sense of Section 37.9.2 it is the mass term of the electromagnetic field. The electromagnetic field in vacuum (the second term alone) has no such term, and the photon is massless.

Step 4: The Meissner effect. Varying with respect to $\bm A$ (the same calculation as Derivation 2 of Section 37.4.1) gives $\frac{1}{\mu_0}\nabla\times(\nabla\times\bm A)=-\frac{e^{*2}\psi_\infty^2}{m^*}\bm A$. In the gauge $\nabla\cdot\bm A=0$ we have $\nabla\times(\nabla\times\bm A)=-\nabla^2\bm A$, so

$$
\begin{equation}
\nabla^2\bm A=\frac{1}{\lambda^2}\bm A,\qquad\frac1{\lambda^2}=\frac{\mu_0e^{*2}\psi_\infty^2}{m^*}
\label{eq:37-AHiggs}
\end{equation}
$$

∎ This is precisely the penetration depth of Section 37.4.2. The electromagnetic field reaches only a distance $\lambda$ into the superconductor. An electromagnetic field that has acquired a mass does not reach far (just as a Yukawa-type potential decays as $\ee^{-r/\lambda}$). The Meissner effect is a manifestation of the electromagnetic field having acquired a mass inside the superconductor (the exponential decay in Figure 37.5 is exactly the picture of “an electromagnetic field with mass cannot reach”).

This mechanism is called the Anderson–Higgs mechanism. Counting the degrees of freedom, they match as follows:

$$
\underbrace{2}_{\text{EM transverse waves}}+\underbrace{2}_{\psi\ \text{(real and imaginary parts)}}\ \longrightarrow\ \underbrace{3}_{\text{massive EM field (2 transverse + 1 longitudinal)}}+\underbrace{1}_{\text{Higgs mode}}
$$
The degree of freedom of the phase becomes the longitudinal-wave component of the electromagnetic field and does not remain as a Nambu–Goldstone mode. Dynamically, an oscillation of the phase is accompanied by an oscillation of the charge density, so the long-range Coulomb force pushes it up to the plasma frequency $\omega_p$ (the collective motion of electrons in Chapter 21; $\hbar\omega_p\approx10\,\mathrm{eV}$ for elemental metals). This is $10^3$–$10^5$ times $2\Delta$ (meV), and it does not appear in the low-energy phenomena of superconductivity (Figure 37.24(b)). When Yoichiro Nambu (1960) discussed the gauge invariance of BCS theory, he showed precisely this: “the phase mode turns into a plasmon.” Anderson (1963) generalized this and pointed out that a gauge field acquires a mass by taking in a Nambu–Goldstone mode.

Figure 37.24: Spectrum of collective excitations. (a) Neutral pair condensate: the Nambu–Goldstone mode $\hbar\omega=\hbar v_Fq/\sqrt3$ (Eq. \eqref{eq:37-cNG}), the Higgs mode $(\hbar\omega)^2=(2\Delta)^2+(\hbar v_Fq)^2/3$, and the amber region is the quasiparticle continuum ($\hbar\omega\ge2\Delta$). (b) Superconductor: the phase mode is pushed up to the plasma frequency (Anderson–Higgs mechanism), and only the Higgs mode remains at low energy.

37.9.5 The Higgs mode of a superconductor

The only collective excitation of the order parameter that remains in a superconductor is the Higgs mode. According to the time-dependent calculation in BCS theory (Anderson 1958, Volkov–Kogan 1974, and others), its frequency at zero wavenumber is

$$
\hbar\omega_H=2\Delta
$$
and at finite wavenumber it shows dispersion as in Eq. \eqref{eq:37-Higgsdisp} (Littlewood–Varma 1982. This is the same as what is obtained by fixing the coefficient $c_2$ of the time-dependent GL theory of Section 37.9.3 with this value). The energy $2\Delta$ coincides exactly with the bottom of the quasiparticle continuum (the energy needed to break a pair). For this reason the Higgs mode easily decays into pairs of quasiparticles, and the oscillation decays slowly (as the $-1/2$ power of time).

Why? Why is the energy of the Higgs mode exactly $2\Delta$?

In the BCS state, the pair state at each $\kk$ was a superposition of “empty (amplitude $u_\kk$)” and “occupied (amplitude $v_\kk$)” (Section 37.5.4). We regard these two states as a two-level system, and, likening the two-level system to spin up and spin down, call it the Anderson pseudospin (Anderson 1958). The mean fields $\xi_\kk$ and $\Delta$ act as an “effective magnetic field” on the pseudospin, whose magnitude is the difference $2E_\kk$ between the two eigenvalues of $h_\kk$. If $\Delta$ is shaken slightly, each pseudospin precesses around the effective magnetic field with angular frequency $2E_\kk/\hbar$ (just like the precession of a spin in a magnetic field). When the pseudospins at all $\kk$ move with their precession phases aligned, the magnitude of $\Delta$ oscillates, and this is the Higgs mode. The lowest value of $2E_\kk$ is $2\Delta$ on the Fermi surface, and since the states near the Fermi surface contribute most strongly, the collective oscillation concentrates at this lower edge $2\Delta$. If the gap equation is extended to a time-dependent form and linearized, one can confirm that it has a solution at exactly $\hbar\omega=2\Delta$ (simulator explanation page §7).

The Higgs mode was for a long time an “invisible mode.” There are two reasons. (i) The amplitude $\eta$ carries neither charge nor magnetic moment, and the only term in the GL expansion that couples it to light ($\bm A$) has the form $\bm A^2\eta$ (the term $2\psi_\infty\eta\bm A^2$ obtained by expanding $(\psi_\infty+\eta)^2\bm A^2$ that appears in Step 1 of the derivation in Section 37.9.4). It is not excited in first-order (linear) response, such as optical absorption. (ii) Because it lies at the edge of a continuum, it does not form a sharp peak.

The observation was achieved by two routes.

Raman scattering in 2H-NbSe₂ coexisting with a CDW: Sooryakumar and Klein (1980) found that in 2H-NbSe₂, where a charge-density wave ($T_{\rm CDW}\approx33\,\mathrm{K}$) and superconductivity ($T_c\approx7\,\mathrm{K}$) coexist, a new Raman peak appears near $2\Delta$ together with the superconducting transition. Littlewood and Varma (1981, 1982) interpreted this as the superconducting Higgs mode that became visible by coupling to the amplitude mode of the CDW (Raman-active; Chapter 35, Section 35.6). It is regarded as the first observation of a Higgs mode in a condensed-matter system.

Terahertz spectroscopy: $2\Delta$ lies in the terahertz region (Example 37.16). Matsunaga et al. abruptly disturbed the superconductivity of a Nb₁₋ₓTiₓN thin film with a strong terahertz pulse (pump) and observed in the subsequent optical response (probe) that the gap oscillates at frequency $2\Delta$ (2013). They then showed, in an NbN thin film, that for terahertz light of frequency $\Omega$ the third harmonic at $3\Omega$ is resonantly enhanced at the temperature where $2\Omega=2\Delta(T)$ (2014). This is direct evidence that the square of the light field drives the Higgs mode (the $\bm A^2\eta$ coupling).

Example 37.22: Frequency of the Higgs mode in NbN

Let $T_c$ of an NbN thin film be $15\,\mathrm{K}$. (1) Using the BCS ratio $2\Delta_0=3.53k_BT_c$, find the energy of the Higgs mode and convert it to a frequency. (2) NbN is somewhat strongly coupled, with $2\Delta_0/k_BT_c\approx4.2$. Find the frequency in this case. (3) If the resonance of the third harmonic occurs at $2\Omega=2\Delta(T)$, what is the incident frequency $\Omega/2\pi$ of the resonance at $T\to0$ for the value in (2)?

Solution. (1) $k_BT_c=8.617\times10^{-2}\times15\,\mathrm{meV}=1.293\,\mathrm{meV}$. $2\Delta_0=3.53\times1.293\,\mathrm{meV}=4.56\,\mathrm{meV}$. $4.56\times0.2418\,\mathrm{THz}=1.10\,\mathrm{THz}$.

(2) $4.2\times1.293\,\mathrm{meV}=5.43\,\mathrm{meV}$, $5.43\times0.2418\,\mathrm{THz}=1.31\,\mathrm{THz}$.

(3) $\Omega/2\pi=1.31/2\,\mathrm{THz}=0.66\,\mathrm{THz}$. If the incident frequency is held fixed and the temperature is raised, $2\Delta(T)$ decreases, and the resonance occurs at the temperature where $2\Delta(T)=2\Omega$.

∎ The Higgs mode lies at about 1 THz (a wavelength of about 0.3 mm). The technology for generating strong terahertz pulses (2010s) made this observation possible.

Try It Live: The Higgs mode, the Nambu–Goldstone mode, and the Anderson–Higgs mechanism

In the “Higgs mode and Nambu–Goldstone mode” tab of the simulator, you can watch the Higgs mode, in which a ball on the Mexican hat oscillates back and forth across the valley, and the phase mode, in which it circulates along the valley. If the effective charge $e^*$ is set to 0 (a neutral condensate), the phase mode appears as a gapless sound wave (Figure 37.24(a)); if $e^*=2e$, it is pushed up to the plasma frequency and only the Higgs mode remains (Figure 37.24(b)). The resonance curve of the third harmonic is also drawn (for its meaning, see the main text of Section 37.9.5).

Open in a larger window → Simulator explanation page →

37.9.6 Correspondence among superconductivity, charge-density waves, structural phase transitions, and elementary particles

A pair consisting of an amplitude mode and a phase mode always appears wherever symmetry is broken. Placing the phenomena of the other chapters of this book alongside the Higgs mechanism of elementary particle physics gives Figure 37.25 and Table 37.6.

Figure 37.25: Correspondence between spontaneous symmetry breaking and collective excitations. The Higgs mode and the Anderson–Higgs mechanism in a superconductor are the “condensed-matter version” of the Higgs boson and the masses of the W and Z bosons in elementary particle physics. In a charge-density wave, both the amplitude mode and the phase mode (phason) are observed, and in a structural phase transition a phonon with an imaginary frequency (an unstable soft mode) hardens below the transition as an amplitude mode.

Table 37.6: Correspondence of amplitude modes and phase modes
	Superconductivity (this chapter)	Charge-density wave (Chapter 35, Section 35.6)	Structural phase transition (Chapter 29, Section 29.3; Chapter 30, Section 30.8)	Elementary particles (electroweak theory)	

Order parameter	$\psi\propto\Delta$ (complex number)	$\Delta\ee^{i\phi}$ (complex number; $\phi$ is the position of the CDW)	Pattern of atomic displacements $Q$ (mostly a real number)	Higgs field (complex two-component)	

Instability of the symmetric phase	$a\lt0$ (the center of the hat is a maximum)	Softening of the $2k_F$ phonon (Kohn anomaly)	Phonon with an imaginary frequency	Negative mass term of the Higgs field	

Amplitude mode	Higgs mode ($2\Delta$)	Amplitude mode (Raman-active)	Totally symmetric phonon of the low-symmetry phase	Higgs boson (discovered in 2012)	

Phase mode	Nambu–Goldstone → plasmon	Phason (finite frequency through pinning)	Only when there is a continuous degeneracy	Absorbed into the longitudinal components of W and Z	

Gauge field	The electromagnetic field gains mass (Meissner)	None	None	W and Z gain mass	

Historically, this correspondence was transmitted from superconductivity to elementary particles. Yoichiro Nambu, considering the gauge invariance of the BCS theory, showed that a massless collective mode appears as an excitation that tries to restore the symmetry (1960); since the equation for Bogoliubov quasiparticles has the same form as the Dirac equation, he identified the superconducting gap with the nucleon mass and the Nambu–Goldstone mode with the π meson (the Nambu–Jona-Lasinio model, 1961). Goldstone (1961) turned this into a general theorem. Anderson (1963) pointed out the mechanism by which a gauge field acquires mass, taking the plasmon in a superconductor as an example, and Englert and Brout, Higgs (1964), and others formulated it in relativistic field theory. This was incorporated into the electroweak unified theory, and in 2012 the Higgs boson, with a mass of about $125\,\mathrm{GeV}$, was discovered at the LHC at CERN. Nambu received the Nobel Prize in Physics in 2008, and Englert and Higgs in 2013. A detailed explanation of the particle-physics side is given in the companion volume “Introduction to Elementary Particle Physics,” Chapter 13, Section 13.9.

Note also that in a superconductor with two kinds of gaps (such as MgB₂; Section 37.10), a new collective mode appears: an oscillation of the relative phase of the two condensates (the Leggett mode, predicted in 1966). Unlike the overall phase, an oscillation of the relative phase does not change the density of the total charge, so it is not pushed up to the plasma frequency and remains at low energy.

37.10 Beyond BCS — Strong-Coupling, Unconventional, and High-Temperature Superconductivity

BCS theory explains the properties of elemental superconductors remarkably well, but many superconductors have been found for which its assumptions (weak coupling, an isotropic $s$-wave pair, attraction mediated by phonons, a metal with a large Fermi surface) do not hold. Here we survey the main ones. All of them are fields in which research continues today.

37.10.1 Strong-coupling superconductivity — Eliashberg theory

BCS simplified the attraction to “a constant $-V$ within $\hbar\omega_D$ of the Fermi surface.” The actual attraction arises from the exchange of phonons, so it depends on energy (time) (retardation), and when the coupling is strong the mass of the electron itself is also increased by a factor of $1+\lambda_{\rm ep}$ (the dressed electron of Section 29.5 in Chapter 29). Eliashberg (1960) used the Eliashberg function $\alpha^2F(\omega)$, the phonon spectrum weighted by the coupling, to construct a gap equation that incorporates these effects (Section 29.8 in Chapter 29). Deviations from BCS such as $2\Delta_0/k_BT_c=4.4$–$4.6$ for Pb ($\lambda_{\rm ep}\approx1.1$–$1.5$) and Hg, and the specific-heat jump $\Delta C/\gamma_{\rm S}T_c\approx2.7$ (Pb), are explained quantitatively by this theory. The McMillan formula is used as a rough estimate of $T_c$ (Section 29.8 in Chapter 29). Today one can obtain $\alpha^2F(\omega)$ from first-principles calculations and predict $T_c$ using the Eliashberg equations or an extension of density functional theory (superconducting density functional theory).

37.10.2 MgB₂ — two gaps

In 2001, Jun Akimitsu and coworkers discovered that the common compound MgB₂ becomes superconducting at $39\,\mathrm{K}$. This was the highest transition temperature recorded at the time for a superconductor with a phonon mechanism. The key is the strong coupling between the in-plane vibrations of the light boron atoms (of high frequency) and the electrons of the in-plane $\sigma$ bonds of boron. MgB₂ has two sets of Fermi surfaces of different character (the $\sigma$ band and the $\pi$ band), and on each of them a gap of a different magnitude opens (about $7\,\mathrm{meV}$ and about $2\,\mathrm{meV}$). It is a representative example of multigap superconductivity, which goes beyond the BCS framework described by a single $\Delta$, and it is also the stage for oscillations of the relative phase of the two condensates (the Leggett mode, Section 37.9.6).

37.10.3 Cuprate high-temperature superconductors — the $d$-wave pair

In 1986, Bednorz and Müller reported superconductivity at about $30\,\mathrm{K}$ in La–Ba–Cu–O. In the following year, 1987, YBa₂Cu₃O₇ exceeded the boiling point of liquid nitrogen at about $92\,\mathrm{K}$, and the Hg-based compound reached about $134\,\mathrm{K}$ at ambient pressure (about $164\,\mathrm{K}$ under high pressure) (Figure 37.4). The cuprates have the following features.

The parent compound is an insulator: The parent compounds such as La₂CuO₄, which should be metals according to band theory, are antiferromagnetic charge-transfer insulators that have become insulators because of strong repulsion between electrons (Section 28.7 in Chapter 28; the Zhang–Rice singlet that a doped hole forms with the Cu spin is in Section 28.7.3). When a small number of holes (or electrons) is added (doped), superconductivity appears (Figure 37.26(b)).

The $d_{x^2-y^2}$-wave pair: The gap is not uniform on the Fermi surface; it changes sign with direction as in $\Delta(\kk)\propto\cos k_xa-\cos k_ya$, and vanishes along the diagonal directions (nodes) (Figure 37.26(a)). The wave function of the pair has a symmetry like that of an atomic $d$ orbital. This was confirmed by experiments (1993–94) that used Josephson junctions and SQUIDs to probe directly the phase of the order parameter. The “observable difference of phase” of Section 37.3 played a decisive role here.

A short coherence length: $\xi$ is short, 1–2 nm (Example 37.23), and the number of pairs within the extent of one pair is small. Unlike the elemental superconductors, for which the mean-field approximation of Section 37.6 (Example 37.12) holds well, the effects of fluctuations are large.

The mechanism is unresolved: The isotope effect is small, and $T_c$ is far higher than the rough estimate for a phonon mechanism. The view that fluctuations of the antiferromagnetic spins mediate the attraction (the exchange interaction that determines their strength, $J_{\rm ex}=4t^2/U$, is in Section 28.5.5 of Chapter 28) is the leading one, but the matter is still not settled in the 2020s. The true nature of the pseudogap, in which the quasiparticle density of states decreases like a gap at temperatures above $T_c$, is also still under debate.

Figure 37.26: (a) Magnitude of the gap on a two-dimensional Fermi surface (dashed). The $s$-wave (left) has the same $\Delta$ in every direction. The $d_{x^2-y^2}$-wave of the cuprates (right) is large along the $k_x$ and $k_y$ directions, has opposite signs in adjacent directions, and becomes 0 along the diagonal directions (nodes, black dots). (b) Phase diagram of a cuprate (schematic). The parent compound is an antiferromagnetic insulator, and doping with holes produces a dome-shaped superconducting phase ($T_c$ is a maximum at about 0.16 holes per Cu atom). Above $T_c$ there is a pseudogap region.

Example 37.23: Coherence length and pair overlap in a high-temperature superconductor

The in-plane upper critical field of YBa₂Cu₃O₇ exceeds $100\,\mathrm{T}$ when extrapolated to $T\to0$ (here we take $150\,\mathrm{T}$). (1) Find the in-plane coherence length $\xi$ from Eq. \eqref{eq:37-Bc2}. (2) Estimate the number of Cu atoms contained in the extent of the pair (a disk of radius $\xi$ times a thickness of about $1\,\mathrm{nm}$) (the Cu spacing in a CuO₂ plane is $0.39\,\mathrm{nm}$, and there are two planes per layer spacing of about $1.2\,\mathrm{nm}$). (3) Compare this with the number of conduction electrons contained in the volume of a pair in Al ($\xi_0=1.6\,\mu\mathrm{m}$) ($n=1.8\times10^{29}\,\mathrm{m^{-3}}$).

Solution. (1) $$\begin{aligned}\xi&=\sqrt{\Phi_0/2\pi B_{c2}}=\sqrt{2.0678\times10^{-15}/(2\pi\times150)}\,\mathrm{m}\\&=\sqrt{2.194\times10^{-18}}\,\mathrm{m}=1.5\times10^{-9}\,\mathrm{m}=1.5\,\mathrm{nm}\end{aligned}$$.

(2) The area of a circle of radius $1.5\,\mathrm{nm}$ is $\pi\times(1.5)^2=7.1\,\mathrm{nm^2}$. Since one CuO₂ plane contains $1/(0.39)^2=6.6\,\mathrm{nm^{-2}}$ Cu atoms, there are about 47 per plane. Since a thickness of $1\,\mathrm{nm}$ contains roughly two planes, the total is about 100.

(3) For Al, $$\frac{4\pi}{3}\xi_0^3n=4.19\times(1.6\times10^{-6})^3\times1.8\times10^{29}=4.19\times4.10\times10^{-18}\times1.8\times10^{29}=3.1\times10^{12}$$ electrons.

∎ The pair in a cuprate is a “small pair” that fits within a range of about 100 atoms, which is smaller by orders of magnitude than the $10^{12}$ of Al. Because pairs overlap little with one another, the premise of the mean-field approximation (Section 37.6.2) is weakened and phase fluctuations become important. The cuprates are also regarded as materials in the middle of the transition from the BCS limit to the BEC limit (next subsection).

37.10.4 Iron-based superconductors and heavy-fermion systems

In 2008, Hideo Hosono and coworkers discovered superconductivity at $26\,\mathrm{K}$ in LaFeAsO₁₋ₓFₓ. It is a layered compound containing iron, and in similar materials the transition temperature soon rose to $55\,\mathrm{K}$. It was a surprise that iron, a magnetic element, plays the leading role in superconductivity. As in the cuprates, the parent compound is antiferromagnetic (though metallic), and an $s_\pm$-wave pair, in which the sign of the gap changes between multiple Fermi surfaces, is considered the leading candidate. In addition, in heavy-fermion systems containing Ce or U (Section 28.9 in Chapter 28), quasiparticles with effective masses hundreds of times the free-electron mass become superconducting (CeCu₂Si₂, 1979; $T_c$ below 1 K). These are candidates for “unconventional” superconductivity, in which repulsion between electrons and spin fluctuations form the pairs.

37.10.5 The BCS–BEC crossover

BCS pairs overlap one another strongly (Section 37.5.5). As the attraction is made stronger, the pairs become smaller, and finally the state changes continuously into one in which “molecules” bound in real space undergo Bose–Einstein condensation (Eagles 1969, Leggett 1980, Nozières–Schmitt-Rink 1985). In the BCS limit the temperature at which pairs form and the temperature at which they condense are the same, but on the BEC side pairs form at high temperatures and condense at low temperatures, and between them a region appears in which “pairs exist but their phases are not aligned.” In a Fermi gas of cold atoms, this crossover has been realized by changing the strength of the interaction with an external magnetic field. There is also a view that seeks to understand the short coherence length and the pseudogap of the cuprates as being in the middle of this transition. The picture of the size of the pair and of “overlapping bubbles” can be explored interactively in the simulator “Pair size and BCS–BEC” (explanation: §5).

37.10.6 Hydrides under high pressure, and verification of claims of room-temperature superconductivity

Since the BCS formula \eqref{eq:37-Tc} gives $T_c\propto\omega_D$, the lattice of hydrogen, the lightest element, has high frequencies, and a high $T_c$ is therefore expected (Ashcroft, 1968). In 2015, Drozdov, Eremets, and coworkers reported superconductivity at about $200\,\mathrm{K}$ in hydrogen sulfide (H₃S) compressed to about $150\,\mathrm{GPa}$. This material had been predicted beforehand by first-principles calculations, and the isotope effect ($T_c$ drops with deuterium) confirmed that the mechanism is phonon-mediated. In 2019, about $250\,\mathrm{K}$ was reported for LaH₁₀ at about $170\,\mathrm{GPa}$. It has thus been shown that a $T_c$ above 200 K is possible even with the phonon mechanism, but extremely high pressure is required, and the search continues for materials that are stable at ambient pressure.
