Repository: Mochizuki-TUS/mochizuki-tus.github.io

# 東京理科大学 望月研究室 WEBSITE (https://mochizuki-tus.github.io)
Webpage of Mochizuki research group at Tokyo University of Science

File: SSP_Textbook_EN/ch37_superconductivity.html (part 7 of 7)
Chapter 37 Physics of Superconductivity — Introduction to Solid-State Physics
On the other hand, some claims of room-temperature superconductivity have been rejected because they could not be reproduced. A paper reporting room-temperature superconductivity in a carbonaceous sulfur hydride, published in 2020, was questioned over its handling of the data and was retracted by the journal in 2022. LK-99 (copper-doped lead phosphate), reported in 2023 as an ambient-pressure room-temperature superconductor, was concluded after many follow-up experiments not to be a superconductor; the sharp change in resistance was attributed to a structural phase transition of the impurity Cu₂S. To recognize a material as a superconductor, several independent pieces of evidence (Section 37.1), such as zero resistance, the Meissner effect (expulsion of the magnetic field), and the specific-heat jump, and reproduction by other groups are indispensable. Each of the experimental facts we have learned in this chapter also serves as a criterion for this judgment.

37.10.7 Applications

Superconducting magnets: Wires of NbTi ($\mu_0H_{c2}\approx14\,\mathrm{T}$) and Nb₃Sn (about $30\,\mathrm{T}$) produce the strong magnetic fields of hospital MRI (1.5–3 T), accelerators (about 8 T at the LHC), nuclear fusion experimental devices, and NMR analyzers. The pinning of vortex lines (Example 37.8) is the key to letting current flow.

SQUID: A magnetic sensor that detects a fraction of $\Phi_0$ (Section 37.4.7). It is used in magnetoencephalography, geological exploration, and magnetization-measurement instruments used in measurements of physical properties.

Josephson voltage standard: The voltage is determined from a frequency (Example 37.10).

Superconducting qubits: The nonlinearity of a Josephson junction is used to create two quantum states, and development is under way toward their use as elements of quantum computers.

Power transmission and transport: Power transmission cables made of cuprate wires that can be cooled with liquid nitrogen, and magnetically levitated railways that float the car body with superconducting magnets. Experiments on the levitation of a high-temperature superconductor can be seen in the simulator “YBCO.”

37.11 Summary and Exercises

37.11.1 Summary

Experimental facts of superconductivity: zero resistance and persistent current; the Meissner effect (the magnetic field is expelled even when the sample is cooled in a field, and, unlike a perfect conductor, it is a thermodynamic phase); the critical field $H_c(T)\approx H_c(0)[1-(T/T_c)^2]$; type I and type II; the specific-heat jump and the low-temperature $\ee^{-\Delta/k_BT}$; the isotope effect $T_c\propto M^{-1/2}$; flux quantization $\Phi_0=h/2e$; the gap seen in tunneling spectroscopy.

From the London equation $\nabla\times\bm j_s=-(n_se^2/m)\BB$ and the Maxwell equations, $\nabla^2\BB=\BB/\lambda_L^2$ with $\lambda_L=\sqrt{m/\mu_0n_se^2}$ (several tens of nm). The relation $\bm j_s=-(n_se^2/m)\bm A$ expresses that “the wave function is rigid against the magnetic field.”

The pseudo-wavefunction (macroscopic wave function) $\psi=\abs\psi\ee^{i\theta}$ is not the wave function of a single electron but the order parameter of Landau's theory. $\abs\psi^2$ gives the pair density, and $\nabla\theta$ gives the supercurrent. Flux quantization, the Josephson effect, and persistent current follow from the fact that a macroscopic number of pairs have the same phase (macroscopic quantum coherence).

The form of the GL free energy $$f=f_n+a\abs\psi^2+\frac b2\abs\psi^4+\frac{1}{2m^*}\abs{(-i\hbar\nabla-e^*\bm A)\psi}^2+\frac{B^2}{2\mu_0}$$ is fixed by U(1) symmetry and gauge invariance. For $a\lt0$ the potential has a Mexican-hat shape, with $\abs{\psi_\infty}^2=-a/b$, $\mu_0H_c^2/2=a^2/2b$, and a specific-heat jump $T_ca_0^2/b$.

The variation yields the GL equations and the expression for the supercurrent. The two lengths $\xi(T)=\sqrt{\hbar^2/2m^*\abs a}$ and $\lambda(T)=\sqrt{m^*b/\mu_0e^{*2}\abs a}$ both behave as $(1-T/T_c)^{-1/2}$. The condition $\kappa_{\rm GL}=\lambda/\xi\lessgtr1/\sqrt2$ separates type I from type II; in type II, vortex lines enter, and $B_{c2}=\Phi_0/2\pi\xi^2$.

The Josephson effect $I=I_c\sin\delta$, $\dd\delta/\dd t=2eV/\hbar$ ($483.6\,\mathrm{GHz/mV}$) is derived from the coupled equations of two macroscopic wave functions.

The BCS reduced Hamiltonian retains only the scattering of the pair $(\kk\uparrow,-\kk\downarrow)$. The BCS ground state $\prod(u_\kk+v_\kk c^\dagger_{\kk\uparrow}c^\dagger_{-\kk\downarrow})\ket0$ does not have a definite particle number, and all pairs have the same phase.

When $\Delta=V\sum\langle c_{-\kk\downarrow}c_{\kk\uparrow}\rangle$ is defined in the mean-field approximation (the same idea as Weiss's molecular field), $H_{\rm MF}$ becomes a $2\times2$ matrix problem, and the Bogoliubov transformation gives $E_\kk=\sqrt{\xi_\kk^2+\Delta^2}$ and $v_\kk^2=\frac12(1-\xi_\kk/E_\kk)$. A quasiparticle is a superposition of an electron and a hole, and has the gap $\Delta$.

The self-consistency condition gives the gap equation $\frac{1}{N(0)V}=\int_0^{\hbar\omega_D}\frac{\dd\xi}{E}\tanh\frac{E}{2k_BT}$. At $T=0$, $\Delta_0\approx2\hbar\omega_D\ee^{-1/N(0)V}$, and for $\Delta\to0$, $k_BT_c=\frac{2\ee^{\gamma_E}}{\pi}\hbar\omega_D\ee^{-1/N(0)V}=1.13\hbar\omega_D\ee^{-1/N(0)V}$. Further, $2\Delta_0/k_BT_c=3.53$, $\Delta(T)\approx1.74\Delta_0\sqrt{1-T/T_c}$, and $\Delta C/\gamma_{\rm S}T_c=1.43$. This is the same calculation as that for $T_P$ of the Peierls transition in Chapter 35.

Gor'kov: $\psi\propto\Delta$, $e^*=2e$, $a=N(0)\ln(T/T_c)$, and $b=7\zeta(3)N(0)/8\pi^2(k_BT_c)^2$. The pseudo-wavefunction is the wave function of the center-of-mass motion of a pair, and is a coarse-grained view of the amplitude of the pair condensation.

From the spontaneous breaking of U(1) symmetry arise an oscillation of the amplitude (the Higgs mode, $2\Delta$) and an oscillation of the phase (the Nambu–Goldstone mode). In a charged superconductor the phase is absorbed by the electromagnetic field, and the electromagnetic field acquires a mass (the Anderson–Higgs mechanism = the Meissner effect). This is the condensed-matter version of the Higgs mechanism of elementary particles.

Strong coupling (Eliashberg), multiple gaps (MgB₂), $d$-wave cuprates, iron-based superconductors, the BCS–BEC crossover, and high-pressure hydrides: research on superconductivity is expanding beyond the framework of BCS. A claim of a new superconductor requires several independent pieces of evidence and reproduction.

37.11.2 Exercises

Exercise 37.1: The magnetic field inside a thin slab

A magnetic field $B_0$ parallel to the surfaces is applied from both sides to a slab of superconductor of thickness $d$ ($-d/2\lt x\lt d/2$). (1) Solve the London equation to find $B(x)$. (2) Find the average magnetic field $\langle B\rangle/B_0$ inside the slab, and calculate its values for $d=2\lambda_L$ and $d=10\lambda_L$. (3) Explain from the result of (2) why the critical field of a thin film is larger than that of a bulk sample.

Hint: Choose the even solution $B=C\cosh(x/\lambda_L)$ of $B''=B/\lambda_L^2$. The result is $B(x)=B_0\cosh(x/\lambda_L)/\cosh(d/2\lambda_L)$ and $\langle B\rangle/B_0=(2\lambda_L/d)\tanh(d/2\lambda_L)$, which equals 0.76 for $d=2\lambda_L$ and 0.20 for $d=10\lambda_L$. A thin film does not push out the magnetic field very much, so the work of expelling the field is small.

Exercise 37.2: Determining the GL coefficients from measured values (Sn)

Using $T_c=3.72\,\mathrm{K}$, $\mu_0H_c(0)=30.9\,\mathrm{mT}$, and $\lambda(0)=34\,\mathrm{nm}$ for Sn, and extrapolating the GL relations linearly to $T=0$ ($m^*=2m$, $e^*=2e$), find (1) the pair density $\abs{\psi_\infty}^2$, (2) $a(0)$ and $b$ (in units of $\mu\mathrm{eV}$ and $\mu\mathrm{eV\,nm^3}$), and (3) $\xi(0)$ and $\kappa_{\rm GL}$, and determine the type.

Hint: $\abs{\psi_\infty}^2=m^*/\mu_0e^{*2}\lambda^2$, $a=-\mu_0H_c^2/\abs{\psi_\infty}^2$, $b=\mu_0H_c^2/\abs{\psi_\infty}^4$, and $\xi=\Phi_0/(2\sqrt2\,\pi\lambda\mu_0H_c)$. The answers are $1.22\times10^{28}\,\mathrm{m^{-3}}$, $a(0)=-0.39\,\mu\mathrm{eV}$, $b=0.032\,\mu\mathrm{eV\,nm^3}$, $\xi(0)=222\,\mathrm{nm}$, and $\kappa_{\rm GL}=0.15$ (type I).

Exercise 37.3: Flux quantization and the fluxoid

(1) Find the magnetic field at which one flux quantum threads the hole of a superconducting ring of diameter $1\,\mu\mathrm{m}$ and of $10\,\mu\mathrm{m}$. (2) For a ring with a thin wall, show that, when Eq. \eqref{eq:37-jtheta} is integrated once around the ring, the quantized quantity is $\Phi+\frac{m^*}{e^{*2}\abs\psi^2}\oint\bm j_s\cdot\dd\bm l$. (3) Explain from (1) why the 1961 experiment used a thin cylinder (diameter about $10\,\mu\mathrm{m}$).

Hint: (1) $B=\Phi_0/\pi(d/2)^2$, giving $2.6\,\mathrm{mT}$ and $26\,\mu\mathrm{T}$. (2) Integrate $\frac{m^*}{e^{*2}\abs\psi^2}\bm j_s=\frac{\hbar}{e^*}\nabla\theta-\bm A$ once around the ring, and use $\oint\nabla\theta\cdot\dd\bm l=2\pi n$. (3) A flux quantum corresponds to a manageable magnetic field of about the size of the Earth's field (about $50\,\mu\mathrm{T}$), and the size allows several quantum steps to be measured.

Exercise 37.4: Interference in a SQUID

Consider a superconducting ring containing two Josephson junctions A and B with the same critical current $I_c$ (neglect the self-inductance of the ring). (1) Let $\Phi$ be the magnetic flux threading the ring. Explain, using the argument of Section 37.4.5, why the difference of the phase differences of the two junctions is $\delta_A-\delta_B=2\pi\Phi/\Phi_0$. (2) Show that the maximum value of the total current $I=I_c(\sin\delta_A+\sin\delta_B)$ is $2I_c\abs{\cos(\pi\Phi/\Phi_0)}$. (3) When the area of the ring is $1\,\mathrm{mm^2}$, what is the period of the oscillation of the maximum current in terms of the magnetic field?

Hint: (2) Use the sum-to-product formula $\sin\alpha+\sin\beta=2\sin\frac{\alpha+\beta}{2}\cos\frac{\alpha-\beta}{2}$; $\frac{\alpha+\beta}{2}$ can be chosen freely. (3) $\Phi_0/1\,\mathrm{mm^2}=2.07\times10^{-9}\,\mathrm{T}$. If one can read one hundredth of the period, magnetic fields of the order of $10^{-11}\,\mathrm{T}$ can be detected.

Exercise 37.5: Variational calculation of the BCS state

Using the BCS state \eqref{eq:37-BCSstate} as the trial function ($u_\kk=\cos\vartheta_\kk$, $v_\kk=\sin\vartheta_\kk$), (1) show that $\langle H\rangle=\sum_\kk2\xi_\kk v_\kk^2-V\left(\sum_\kk u_\kk v_\kk\right)^2$ (keep only the terms with $\kk\ne\kk'$ and neglect the small terms with $\kk=\kk'$). (2) Show that minimization with respect to $\vartheta_\kk$ gives $\tan2\vartheta_\kk=\Delta/\xi_\kk$ with $\Delta\equiv V\sum u_\kk v_\kk$, and yields the $T=0$ gap equation $1=V\sum_\kk1/2E_\kk$. (3) Verify the condensation energy $-\frac12N(0)\Delta_0^2$ from the minimum value.

Hint: (1) $\langle\hat b^\dagger_\kk\hat b_{\kk'}\rangle=u_\kk v_\kk u_{\kk'}v_{\kk'}$ ($\kk\ne\kk'$). (2) $\partial\langle H\rangle/\partial\vartheta_\kk=2\xi_\kk\sin2\vartheta_\kk-\Delta\cdot2\cos2\vartheta_\kk=0$. The same $u_\kk$ and $v_\kk$ as in the mean-field Bogoliubov transformation are obtained. The original BCS paper solved the problem with this variational method.

Exercise 37.6: Numerical check of the transition-temperature formula

(1) Evaluate $\int_0^\infty\ln x\,\mathrm{sech}^2x\,\dd x$ by numerical integration (it is convenient to space the points on a logarithmic scale from $x=10^{-6}$ to $30$), and compare it with $-\ln(4\ee^{\gamma_E}/\pi)$. (2) Find $T_c$ from Eq. \eqref{eq:37-Tc} using $\Theta_D=275\,\mathrm{K}$ and $N(0)V=0.286$ for Nb. (3) Find $\Delta/\Delta_0$ at $T=0.95T_c$ from the approximate formula \eqref{eq:37-DeltaTc}, and compare it with the numerical solution 0.380.

Hint: (1) $-0.8188$. Although $\ln x$ diverges as $x\to0$, it is integrable ($\int_0^\epsilon\ln x\,\dd x=\epsilon\ln\epsilon-\epsilon\to0$). (2) $1.134\times275\times\ee^{-3.497}\,\mathrm{K}=9.45\,\mathrm{K}$ (measured $9.50\,\mathrm{K}$). (3) $1.737\sqrt{0.05}=0.388$, a 2% difference.

Exercise 37.7: Counting degrees of freedom in the Anderson–Higgs mechanism and the “photon mass”

(1) Following the derivation in Section 37.9.4, explain how the electromagnetic field (two transverse components) and the complex order parameter (two components, real and imaginary parts) become, inside a superconductor, a “massive electromagnetic field (three components)” and a “Higgs mode (one component).” (2) Find the plasma frequency $\hbar\omega_p=\hbar\sqrt{ne^2/\epsilon_0m}$ of Al ($n=1.81\times10^{29}\,\mathrm{m^{-3}}$) and compare it with $2\Delta_0=0.35\,\mathrm{meV}$. (3) Equation \eqref{eq:37-AHiggs} has the same form as the static equation $\nabla^2\bm A=(m_\gamma c/\hbar)^2\bm A$ of a field of mass $m_\gamma$. Find the “photon mass” $m_\gamma c^2=\hbar c/\lambda$ inside Pb ($\lambda=37\,\mathrm{nm}$) in eV.

Hint: (1) The phase $\theta$ is transferred to the longitudinal component of $\bm A$ by a gauge transformation. (2) $15.8\,\mathrm{eV}$, about $4.6\times10^4$ times $2\Delta_0$. (3) From $\hbar c=197.3\,\mathrm{eV\,nm}$, $5.3\,\mathrm{eV}$. For the W boson (about $80\,\mathrm{GeV}$) the range becomes $\hbar c/m_Wc^2\approx2.5\times10^{-18}\,\mathrm{m}$, which has the same structure as the reason why the weak force is a short-range force.

References

M. Tinkham, Introduction to Superconductivity, 2nd ed. (McGraw-Hill, 1996).—The standard reference for this entire chapter, especially the London and GL theories of Sections 37.2–37.4 and the consequences of BCS theory in Section 37.7.

P. G. de Gennes, Superconductivity of Metals and Alloys (Benjamin, 1966).—The interface energy and vortex lines of Section 37.4, and the treatment of the mean field (self-consistent field) in Section 37.6.

J. R. Schrieffer, Theory of Superconductivity (Benjamin, 1964).—The particle number and phase of the BCS state in Section 37.5, and the Bogoliubov transformation in Section 37.6.

C. Kittel, Introduction to Solid State Physics, 8th ed. (Wiley, 2005), Chap. 10.—The values of $\mu_0H_c(0)$, $2\Delta_0/k_BT_c$, and the isotope effect for the elements in Tables 37.1 and 37.4.

N. W. Ashcroft and N. D. Mermin, Solid State Physics (Saunders, 1976), Chap. 34.—The organization of the experimental facts in Section 37.1, and the free-electron $n$ and $v_F$.

H. Kamerlingh Onnes, Commun. Phys. Lab. Univ. Leiden 120b (1911).—The discovery of zero resistance in Section 37.1.1.

W. Meissner and R. Ochsenfeld, Naturwissenschaften 21, 787 (1933).—The Meissner effect in Section 37.1.2.

F. London and H. London, Proc. R. Soc. A 149, 71 (1935).—The London equations in Section 37.2.

V. L. Ginzburg and L. D. Landau, Zh. Eksp. Teor. Fiz. 20, 1064 (1950).—The GL theory in Sections 37.3–37.4.

A. A. Abrikosov, Sov. Phys. JETP 5, 1174 (1957).—The value $\kappa_{\rm GL}=1/\sqrt2$ in Section 37.4.4 and the vortex lattice in Section 37.4.6.

B. S. Deaver and W. M. Fairbank, Phys. Rev. Lett. 7, 43 (1961); R. Doll and M. Näbauer, Phys. Rev. Lett. 7, 51 (1961).—The flux quantization $h/2e$ in Section 37.1.6.

B. D. Josephson, Phys. Lett. 1, 251 (1962).—The Josephson effect in Section 37.4.7.

I. Giaever, Phys. Rev. Lett. 5, 147 (1960).—Tunneling spectroscopy in Sections 37.1.7 and 37.7.6.

E. Maxwell, Phys. Rev. 78, 477 (1950); C. A. Reynolds, B. Serin, W. H. Wright, and L. B. Nesbitt, Phys. Rev. 78, 487 (1950).—The isotope effect in Section 37.1.5 and Example 37.17.

L. N. Cooper, Phys. Rev. 104, 1189 (1956).—The Cooper problem in Section 37.5.1 (Chapter 29).

J. Bardeen, L. N. Cooper, and J. R. Schrieffer, Phys. Rev. 108, 1175 (1957).—BCS theory in Sections 37.5–37.7, and the back-calculation of $N(0)V$.

N. N. Bogoliubov, Sov. Phys. JETP 7, 41 (1958); J. G. Valatin, Nuovo Cimento 7, 843 (1958).—The Bogoliubov transformation in Section 37.6.5.

L. P. Gor'kov, Sov. Phys. JETP 9, 1364 (1959).—The microscopic derivation of the GL theory in Section 37.8.

G. M. Eliashberg, Sov. Phys. JETP 11, 696 (1960).—The strong-coupling theory in Section 37.10.1.

Y. Nambu, Phys. Rev. 117, 648 (1960); Y. Nambu and G. Jona-Lasinio, Phys. Rev. 122, 345 (1961).—The Nambu–Goldstone mode and its extension to elementary particles in Section 37.9.

J. Goldstone, Nuovo Cimento 19, 154 (1961).—Goldstone's theorem in Section 37.9.2.

P. W. Anderson, Phys. Rev. 112, 1900 (1958); Phys. Rev. 130, 439 (1963).—The Higgs mode and the Anderson–Higgs mechanism in Sections 37.9.4–37.9.5.

P. W. Higgs, Phys. Rev. Lett. 13, 508 (1964); F. Englert and R. Brout, Phys. Rev. Lett. 13, 321 (1964).—The Higgs mechanism in Section 37.9.6.

R. Sooryakumar and M. V. Klein, Phys. Rev. Lett. 45, 660 (1980); P. B. Littlewood and C. M. Varma, Phys. Rev. B 26, 4883 (1982).—The Higgs mode of 2H-NbSe₂ in Section 37.9.5.

R. Matsunaga et al., Phys. Rev. Lett. 111, 057002 (2013); R. Matsunaga et al., Science 345, 1145 (2014).—The observation of the Higgs mode by terahertz spectroscopy in Section 37.9.5.

D. Pekker and C. M. Varma, Annu. Rev. Condens. Matter Phys. 6, 269 (2015); R. Shimano and N. Tsuji, Annu. Rev. Condens. Matter Phys. 11, 103 (2020).—Reviews of the amplitude mode in Section 37.9.

J. G. Bednorz and K. A. Müller, Z. Phys. B 64, 189 (1986); J. Nagamatsu, N. Nakagawa, T. Muranaka, Y. Zenitani, and J. Akimitsu, Nature 410, 63 (2001); Y. Kamihara, T. Watanabe, M. Hirano, and H. Hosono, J. Am. Chem. Soc. 130, 3296 (2008).—The discovery of the cuprates, MgB₂, and the iron-based superconductors in Section 37.10.

A. P. Drozdov et al., Nature 525, 73 (2015); A. P. Drozdov et al., Nature 569, 528 (2019).—The hydrides under high pressure in Section 37.10.6.

G. A. Webb, F. Marsiglio, and J. E. Hirsch, Physica C 514, 17 (2015).—The Debye temperatures in Tables 37.1 and 37.4.

The explanation page of the superconductivity simulator (superconductivity-derivation.html) and the explanation page of the Cooper-pair simulator (cooper-pair-derivation.html).—The GL coefficients, the table of elements, the dispersion of the Higgs mode, and the numerical values and symbols of the BCS–BEC crossover in this chapter were made consistent with them.

← Chapter 36: Physics of Random Systems
  
  Appendix A: Mathematical Notes →
