Repository: Mochizuki-TUS/mochizuki-tus.github.io

# 東京理科大学 望月研究室 WEBSITE (https://mochizuki-tus.github.io)
Webpage of Mochizuki research group at Tokyo University of Science

File: UnivPhys_Textbook_EN/ch18_stress_strain.html (part 1 of 2)
Chapter 18 Fundamentals of Mechanics of Materials — Loads, Stress, and Strain — Introductory University Physics

Introductory University Physics — Contents
  Part III Mechanics of Materials and Fracture Mechanics / Chapter 18

Chapter 18Fundamentals of Mechanics of Materials — Loads, Stress, and Strain

What you will be able to do after this chapter. You will be able to estimate numerically, units included, how much “force density” (stress) arises inside a material when a force is applied to a rod or a bolt, and how much the material changes shape (strain). In worked examples such as steel rods, concrete columns, and ceramic parts, you will actually compute values in the unit $\mathrm{MPa}$.

Why it is needed. Up to this point, in Parts I and II, we have treated a body either as a “point whose size can be neglected” (a particle, or point mass) or as a “hard lump whose shape does not change” (a rigid body). In reality, however, the steel frame of a bridge, the pillars of a building, and the ceramic parts inside a smartphone all deform slightly when a force acts on them. The discipline that does not ignore this “slight deformation” and asks up to what force a material can safely be used, and how far it can deform before it breaks, is mechanics of materials. Even if we create a new material, unless we can evaluate quantitatively how much force it can withstand, it cannot be used in actual parts or structures.

Connection to high school physics. In high school physics you should also have learned pressure $p=F/A$ (the force divided by the area) and Hooke's law $F=-kx$ (the restoring force of a spring is proportional to its extension). It is helpful to think of mechanics of materials as extending these two ideas—“divide the force by the area” and “deformation is proportional to force”—from the special component called a spring to the deformation of all solids in general, including metals, ceramics, and concrete. In this chapter we define “dividing the force by the area” (stress) and “dividing the deformation by the original length” (strain); the fact that the two are “proportional” is treated in the next chapter.

Overview of Part III, “Mechanics of Materials and Fracture Mechanics”: In the five chapters from this one through Chapter 22, we learn step by step “how a solid subjected to forces deforms and how it breaks” (Figure 18.1). In the first half (Chapters 18–20) we assemble the tools called “stress,” “strain,” and “elastic modulus,” and use them to proceed to the design of actual structural members (multiaxial stress, bending, and torsion). In the second half (Chapters 21 and 22) we study the very mechanism by which materials break (fracture mechanics).

Chapter 18 (this chapter) Fundamentals of mechanics of materials—the basic assumptions for thinking about mechanics of materials, the classification of loads, the definitions of stress (normal stress and shear stress) and strain, and Poisson's ratio.

Chapter 19 Hooke's law, elastic moduli, and material testing—Young's modulus (modulus of longitudinal elasticity) $E$, shear modulus (modulus of transverse elasticity) $G$, and bulk modulus $K$, all of which link stress and strain, and the stress–strain diagram.

Chapter 20 Multiaxial stress, bending of beams, and torsion—the case where forces act from several directions rather than just one, the bending stress of a beam, and the torsional stress of a shaft.

Chapter 21 Fundamentals of fracture mechanics—why a material with a crack becomes weaker, the Griffith theory, and fracture toughness.

Chapter 22 Fatigue, scatter in strength, and environment-assisted fracture—fatigue fracture due to repeated loads, the scatter in the strength of ceramics (Weibull statistics), and fracture in which the environment plays a part.

Figure 18.1: Overview of Part III. From top to bottom, we use the tools of each chapter to proceed to the next. Chapters 18–20 (green) constitute mechanics of materials, and Chapters 21 and 22 (blue) constitute fracture mechanics.

Symbols used in this part (unified throughout Part III): normal stress $\sigma$, shear stress $\tau$ (both defined in Section 18.3), longitudinal strain $\varepsilon$, transverse strain $\varepsilon'$, shear strain $\gamma$, volumetric strain $\varepsilon_V$, Young's modulus $E$, shear modulus $G$, bulk modulus $K$ (Chapter 19), and Poisson's ratio $\nu=\abs{\varepsilon'/\varepsilon}$ together with its reciprocal, Poisson's number $m=1/\nu$ (defined in this chapter). Note that in the fracture mechanics chapters (Chapters 21 and 22), the “Weibull modulus,” which expresses the scatter of the material, is also conventionally written with the letter $m$, and this letter conflicts with Poisson's number $m$ of this chapter; therefore, in Chapters 21 and 22 we do not use Poisson's number and use only Poisson's ratio $\nu$—we will state this again in the relevant chapters. Also, the bulk modulus $K$ and the stress intensity factor $K_{\mathrm I}$ that appears in fracture mechanics are easily confused, so in this book a $K$ without a subscript always refers only to the bulk modulus.

What you will learn in this chapter
  
  How mechanics of materials models a solid—the seven basic assumptions (homogeneous body, isotropic body, internal forces, elasticity and plasticity, small deformation, the principle of superposition, and Saint-Venant's principle)

  The three ways of classifying loads (external forces)—by how they act (tension, compression, shear, torsion, bending), by how they are distributed (concentrated, distributed), and by how they vary in time (static, dynamic)

  The definitions of normal stress $\sigma=P/A$ and shear stress $\tau=Q/A$, the method of sections for finding the internal force, the sign convention (tension positive, compression negative), and the relations among the unit $\mathrm{Pa}=\mathrm{N/m^2}$, the $\mathrm{MPa}=\mathrm{N/mm^2}$ commonly used in engineering practice, and $\mathrm{GPa}$

  The definitions of longitudinal strain $\varepsilon=\Delta l/l_0$ and transverse strain $\varepsilon'$, and Poisson's ratio $\nu=\abs{\varepsilon'/\varepsilon}$ and Poisson's number $m=1/\nu$

  The definitions of shear strain $\gamma=\tan\alpha$ and volumetric strain $\varepsilon_V=\Delta V/V$, the idea of the first-order approximation for small deformations, and $\varepsilon_V\approx\varepsilon(1-2\nu)$ for uniaxial tension

Prerequisites: Balance of forces and the law of action and reaction (Section 2.3), torque (moment of force) (Section 2.5), the basics of trigonometric ratios (High School Mathematics, Section 3.1) and radian measure (same book, Section 3.4), and the first-order approximation of infinitesimal quantities (Taylor's theorem, University Mathematics, Section 4.1).
Source notes: Yasuhide Mochizuki, Physics Notes: Mechanics of Materials, pp. 1–4.

Contents of this chapter
  
  18.1 Basic Assumptions of Mechanics of Materials and Internal Forces

  18.2 Classification of Loads

  18.3 The Definition of Stress

  18.4 Longitudinal Strain, Transverse Strain, and Poisson's Ratio

  18.5 Shear Strain and Volumetric Strain

  18.6 Summary and Exercises

18.1 Basic Assumptions of Mechanics of Materials and Internal Forces

Real metals and ceramics have an extremely complicated internal structure made up of atoms and crystal grains. Under magnification, grain boundaries (the interfaces between crystal grains) and tiny voids and impurities are found everywhere, and it is not unusual for hardness and the ease with which the material stretches to vary with the orientation of the crystal. However, if we tried to incorporate all of this complexity into equations, practical calculation would become almost impossible. Therefore, in mechanics of materials we simplify real materials into models that are easy to handle, in the same spirit in which we introduced the model of the “particle (point mass)” in Chapter 1 and that of the “rigid body” in Chapter 10. The following (i)–(vii) are the basic assumptions that underlie the whole discussion of mechanics of materials. We number the box titles with (i)–(vii) and summarize them at the end in Table 18.1.

Definition 18.1: Homogeneous body — Basic assumption (i)

We assume that the material is a continuous solid with no defects or cavities inside and that every part has the same properties. Such a material is called a homogeneous body. Real materials have a fine microstructure such as crystal grains, but when the dimensions of a member are sufficiently larger than the size of that microstructure, we may regard the material as a continuum packed without any gaps and approximate it as having the same properties in every part.

Definition 18.2: Isotropic body — Basic assumption (ii)

We assume that the mechanical properties of the material (such as how easily it stretches and how strong it is) do not change with the direction in which we look. Such a material is called an isotropic body. It is the property of being uniform, with mechanical properties such as strain independent of direction.

Caution: Anisotropic materials also exist (proviso to basic assumption (ii))

In some cases we also deal with anisotropic materials, whose mechanical properties differ with direction. For example, wood differs greatly in strength between the direction along the fibers and the direction perpendicular to them, and fiber-reinforced composite materials such as carbon-fiber-reinforced plastic (CFRP) are designed so that their properties vary with the orientation of the fibers. A metal, too, shows direction-dependent properties (anisotropy) if we take out just a single crystal grain (a single crystal), but when averaged over a polycrystal, in which many crystal grains with random orientations are gathered together, it behaves, on average, almost isotropically. In this book, unless otherwise stated, we proceed on the assumption that the material is the homogeneous, isotropic elastic body of Definition 18.1 and Definition 18.2.

Figure 18.2: Diagram explaining homogeneous and isotropic bodies. Left: Picture a cylindrical rod; being homogeneous means that wherever in the interior we take a piece, it has the same fine structure (represented schematically by the density of dots). Right: Being isotropic means that, when we focus on a single point, the mechanical properties (represented schematically by the lengths of the arrows) do not change whichever direction we measure in.

Definition 18.3: Internal force — Basic assumption (iii)

When an external force acts on a material, a force that tries to resist that external force arises inside the material. This is called an internal force. The method of actually finding the magnitude of the internal force (the method of sections) is described in Section 18.3.

Intuition: Internal forces and Newton's third law

An internal force is not a special force that suddenly springs up from nowhere. If we imagine dividing the material into many tiny parts (clusters of atoms and molecules), neighboring parts exert pulling and pushing forces on one another. When no external force is applied, these forces are exactly balanced and the material does not deform. When an external force is applied, the balance of the forces between neighboring parts is upset, and the material deforms until it settles into a new equilibrium while the parts exert forces on their neighbors—this is the true nature of an internal force. Consider a cross section: the force that one side of the material exerts on the other side across that section and the force that the other side exerts on the first side have, by the law of action and reaction (Section 2.3), equal magnitudes and opposite directions. The “stress” defined in the next Section 18.3 is this internal force divided by the area of the cross section and expressed as a “density” of force.

Paired with the property that an internal force arises when an external force acts on a material is the nature of the deformation itself. We classify materials as follows, according to how they recover (or fail to recover) from the deformation after being subjected to an external force.

Definition 18.4: Elasticity and plasticity — Basic assumption (iv)

The property of returning to the original shape, with the deformation disappearing, when the external force is removed is called elasticity. In this book we deal in particular with elasticity in which the deformation caused by the external force is proportional to the magnitude of the force (linear elasticity). Conversely, the property that deformation remains even after the external force is removed is called plasticity.

Intuition: Examples of elasticity and plasticity from high school physics

A familiar example of elasticity is the coil spring you studied in high school physics. If you pull a spring a little and let go, it returns to its original length—this is elasticity. On the other hand, if you bend a wire a great deal, it stays bent when you let go and does not return to its original shape. This is plastic deformation. In general, any material behaves elastically while the external force (and hence the deformation) is small, and once the external force exceeds a certain limit (the elastic limit), plastic deformation remains. In this chapter and the next (Chapter 19) we deal mainly with the elastic range only. The details of plastic deformation and of the transition from elastic to plastic behavior are treated in Chapter 19, in connection with the stress–strain diagram. Note that “returning to the original state” and “the deformation being proportional to the force” are separate properties. Rubber returns to its original state when released even after being stretched a lot (elasticity), but its elongation is not proportional to the force (nonlinear elasticity). What basic assumption (iv) requires is linear elasticity, in which the material both returns to its original state and deforms in proportion to the force; this holds for many materials when the deformation is small.

Caution: The small-deformation assumption — Basic assumption (v)

In mechanics of materials we assume that the deformation of a material due to external forces is extremely small, and that the deformation does not change the way the external forces act (the positions and directions at which the forces are applied). For example, this means that even if we pull a bar and it stretches slightly, the direction in which the force is applied and the cross-sectional area that bears the force change only by amounts negligible in the calculation. Thanks to this assumption, we can treat the relation between force and deformation as linear (a proportional relation), and the principle of superposition described next also holds. When the deformation actually becomes large (for example, when rubber is stretched greatly), this assumption breaks down and a more advanced theory (finite deformation theory) is required.

Law 18.1: Principle of superposition — Basic assumption (vi)

When many external forces act on a material simultaneously, we may treat the situation as if the force obtained by adding them all together (the resultant force) were acting. Moreover, the deformation and the state of the internal forces produced in the material in this case coincide with the sum of the states produced when each external force is applied separately. This is called the principle of superposition.

Why does superposition hold?

The principle of superposition is a direct consequence of the fact that the relation between force and deformation is linear (a proportional relation). Suppose that a force $P_1$ causes a deformation $x_1$ and a force $P_2$ causes a deformation $x_2$. If the relation is proportional ($x\propto P$), then the force $P_1+P_2$ causes the deformation $x_1+x_2$. This has exactly the same mathematical structure as the superposition of waves (Chapter 17) that you learned about in high school physics, in which “when two waves are present at the same time, the total displacement is the sum of the displacements of the individual waves.” The principle of superposition is valid only in the range in which the small-deformation assumption described above (force and deformation are approximately proportional) holds. When the deformation becomes large and departs from proportionality, superposition can no longer be used.

Example 18.1: Finding the stress with the principle of superposition

Two loads, $P_1=10\ \mathrm{kN}$ and $P_2=15\ \mathrm{kN}$, act simultaneously in the same direction (axial tension) on the end face of a steel bar of cross-sectional area $A=200\ \mathrm{mm^2}$. Verify that (a) the stress $\sigma$ obtained when the resultant force is treated as a single load coincides with (b) the sum of the stresses $\sigma_1,\sigma_2$ obtained when each load is applied separately. Here the stress is the quantity obtained by dividing the load by the cross-sectional area, $\sigma=P/A$ (formally defined in Section 18.3; the unit $\mathrm{N/mm^2}$ is equal to $\mathrm{MPa}$).

Solution. (a) The resultant force is $P=P_1+P_2=10\ \mathrm{kN}+15\ \mathrm{kN}=25\ \mathrm{kN}=2.5\times10^{4}\ \mathrm N$. Therefore

$$
\sigma=\frac{P}{A}=\frac{2.5\times10^{4}\ \mathrm N}{200\ \mathrm{mm^2}}=125\ \mathrm{N/mm^2}=125\ \mathrm{MPa}
$$
(b) The stresses obtained when the loads are applied separately are

$$
\sigma_1=\frac{10\times10^{3}\ \mathrm N}{200\ \mathrm{mm^2}}=50\ \mathrm{MPa},\qquad
\sigma_2=\frac{15\times10^{3}\ \mathrm N}{200\ \mathrm{mm^2}}=75\ \mathrm{MPa}
$$
and $\sigma_1+\sigma_2=50\ \mathrm{MPa}+75\ \mathrm{MPa}=125\ \mathrm{MPa}$ coincides with $\sigma$ in (a). The reason the result is the same whether we add $P_1$ and $P_2$ first and then divide by $A$, or divide each by $A$ separately and then add, is that $\sigma=P/A$ is proportional to $P$ (linear); this is precisely the reason why the principle of superposition holds. Also, if $P_2$ acts in the opposite direction (compression, $-15\ \mathrm{kN}$), the resultant force is $10-15=-5\ \mathrm{kN}$, so that $\sigma=-5000\ \mathrm N/200\ \mathrm{mm^2}=-25\ \mathrm{MPa}$ and $\sigma_1+\sigma_2=50-75=-25\ \mathrm{MPa}$, and the two again coincide.

Finally, the basic assumption that tells us how far we need to worry about the “details of how an external force acts” in mechanics of materials is the following Saint-Venant's principle.

Law 18.2: Saint-Venant's principle — Basic assumption (vii)

Even if the external forces acting on a material are replaced by another way of applying forces that has the same resultant force and the same resultant moment (for example, distributing them over a wide region instead of concentrating them at one point), the state of deformation and stress at places sufficiently far from the external forces is almost unchanged. Here the resultant force is the sum of the external forces as vectors, and the resultant moment is the sum of the torques (moments of force) of the individual external forces (force × lever arm, Section 2.5). A guideline for “sufficiently far” is a distance of at least about the representative size of the region over which the external forces act (such as the width or diameter of the member). This is called Saint-Venant's principle. As one approaches the points where the external forces act, the stress distribution ceases to be uniform, but in mechanics of materials the stress distribution is treated as uniform on every cross section.

Figure 18.3: Diagram explaining Saint-Venant's principle. We cut a bar under a tensile load $P$ at a cross section near the center and at a cross section near the end, close to the point of application of the load, and compare the stress $\sigma$ (green arrows) acting on each section. Near the center the stress distribution is nearly uniform (the arrows are all of equal length), but as we approach the point of application of the load the stress distribution ceases to be uniform (the arrows become uneven in length). In mechanics of materials, this disturbance near the point of application is neglected, and the stress distribution is treated as uniform on every cross section.

Example 18.2: A plate with a circular hole and Saint-Venant's principle

A small circular hole of diameter $d$ is drilled in the center of a plate of uniform thickness, and a tensile test is performed in which both ends of the plate are pulled left and right by a uniform tensile stress $\sigma_0$. It is known that the stress becomes larger than in the surroundings very near the hole (this is called stress concentration and is treated quantitatively in Chapter 21). Using Saint-Venant's principle, explain how far around the hole this disturbance of the stress extends. Also, when the hole is sufficiently small compared with the width of the plate, it is known from the exact solution of elasticity theory (Kirsch's solution) that the stress on the line through the center of the hole perpendicular to the load, at a point at distance $r$ from the center of the hole, is $\sigma=\sigma_0\bigl\{1+a^2/(2r^2)+3a^4/(2r^4)\bigr\}$ (where $a=d/2$ is the radius of the hole). Using this formula, find how many times $\sigma_0$ the stress $\sigma$ is at $r=d,\ 2d,\ 3d$.

Solution. Drilling a hole amounts to removing the hole's portion from a plate without a hole, and the edge of the hole becomes a free surface on which no external force acts. This is the same as applying to the edge forces that exactly cancel the forces that were acting, inside the plate without a hole, on the surface corresponding to the edge of the hole. These canceling forces are, as a whole, a set of mutually balanced forces with zero resultant force and zero resultant moment. Therefore, by Saint-Venant's principle, their influence disappears rapidly at a distance comparable to the size of the region over which the forces act, that is, the hole diameter $d$, and the stress far away returns to the uniform value $\sigma_0$ of the case without a hole.

Next we find the numerical values. Since $a=d/2$, $r=d$ corresponds to $r=2a$, $r=2d$ to $r=4a$, and $r=3d$ to $r=6a$, so that

\begin{align}
r=d\ (=2a):&\quad \frac{\sigma}{\sigma_0}=1+\frac{1}{2\cdot2^{2}}+\frac{3}{2\cdot2^{4}}=1+\frac18+\frac3{32}=\frac{39}{32}\approx1.22 \notag\\
r=2d\ (=4a):&\quad \frac{\sigma}{\sigma_0}=1+\frac{1}{2\cdot4^{2}}+\frac{3}{2\cdot4^{4}}=1+\frac1{32}+\frac3{512}=\frac{531}{512}\approx1.037 \notag\\
r=3d\ (=6a):&\quad \frac{\sigma}{\sigma_0}=1+\frac{1}{2\cdot6^{2}}+\frac{3}{2\cdot6^{4}}=1+\frac1{72}+\frac3{2592}=\frac{2631}{2592}\approx1.015 \notag
\end{align}
These are the results. At the edge of the hole ($r=a$) the stress is as much as $1+\frac12+\frac32=3$ times the uniform value (stress concentration factor $3$), but at the point at distance $d$ from the center of the hole ($d/2$ from the edge) it is only about 22% higher, at $2d$ only about 4% higher, and at $3d$ only about 1.5% higher. Therefore, at places two to three times the diameter or more away from the center of the hole, the stress may be regarded as having returned almost to the uniform value $\sigma_0$ of the case without a hole (these numbers are a guideline for when the hole is sufficiently small compared with the width of the plate). Conversely, only the immediate vicinity of the hole (within about one diameter of the center) is a dangerous region of especially high stress, and it suffices to examine only that region in detail—this is also the reason why, in the strength evaluation of structures, it suffices to check the “stress concentration sites” with priority (the specific values of stress concentration factors are covered in Chapter 21).

Table 18.1: The seven basic assumptions of mechanics of materials

No.	Assumption	In a word	Examples where it fails	

(i)	Homogeneous body (Definition 18.1)	Every part has the same properties	Foamed metals with many pores, composite materials containing coarse particles	

(ii)	Isotropic body (Definition 18.2)	The properties do not depend on direction	Wood, CFRP, single crystals	

(iii)	Internal force (Definition 18.3)	The force that arises inside a body to resist the external forces	(Not an approximation, but a quantity that always arises when external forces act)	

(iv)	Elasticity (Definition 18.4)	The body returns to its original shape when unloaded, and the deformation is proportional to the force	Metals after yielding (plasticity), rubber (nonlinear elasticity)	

(v)	Small deformation	The deformation is extremely small, and the way the external forces act does not change	Large deformation of rubber, buckling, in which a slender column suddenly bends	

(vi)	Principle of superposition (Law 18.1)	The effects of external forces can be added together	Large deformation and plastic deformation (when the proportional relation breaks down)	

(vii)	Saint-Venant's principle (Law 18.2)	The details of how a load is applied have no effect far away	Immediately next to the point of load application, a hole, or a notch	

18.2 Classification of Loads

The “external forces” we met in the previous section are often called loads in engineering practice. In substance they are the same as the “force” of physics, but in mechanics of materials it is customary to classify loads from three viewpoints—how they act, how they are distributed, and how they change with time—because the way a material fails and the precautions needed in design differ from one class to another.

Definition 18.5: Load

In engineering, an external force acting on a body is called a load. Its unit is the same as the unit of force, $\mathrm N$ (newton). Loads are classified as follows according to the way they act.

18.2.1 Classification by action

Loads are classified into the following five types according to how they tend to deform the material.

(i) Tensile load: A force that acts to stretch the material in the direction of the load.

(ii) Compressive load: A force that acts to shorten the material in the direction of the load.

(iii) Shear load: A force that acts to make parts of the material slide along a cross section. For example, when two plates fastened with a rivet are pulled in opposite directions, the rivet is made to slide along its cross section (Figure 18.5).

(iv) Torsional load: A load that acts to twist the cross section of a bar about its axis. The stress produced by torsion is treated in Chapter 20 (Section 20.7).

(v) Bending load: A load that acts to bend a supported bar. The stress produced by bending is treated in Chapter 20 (Section 20.5).

Figure 18.4: Tensile load and compressive load. In both cases a load $P$ is applied from the upper end to a column whose lower end is fixed. The solid line is the outline before the load is applied, and the dashed line is the outline after it is applied (the deformation is exaggerated to make it easy to see). (i) Under a tensile load, the column is stretched in the direction of the load (upward) and its width decreases slightly. (ii) Under a compressive load, the column is shortened and its width increases slightly. The change in width is treated in detail under transverse strain in Section 18.4.

Figure 18.5: Shear load. When two plates fastened with a rivet are pulled in opposite directions, the rivet is made to slide along the interface between the plates (the shear plane) by two forces in opposite directions. A force that acts in this way, to make parts slide along a cross section, is a shear load.

Figure 18.6: Torsional load. Left: side view of a cylindrical bar whose left end is fixed to a wall. A straight line drawn on the side of the bar parallel to the axis (dashed line) tilts into a helix when the bar is twisted (green solid line). Right: the cross section at the right end, seen from the right. Two forces $P$ in opposite directions on either side of the center (together forming a couple) act on the circumference, and the whole cross section rotates about the axis through an angle $\varphi$.

Figure 18.7: Bending load. A downward load $P$ is applied at the center of a beam whose two ends are simply supported by triangular supports (simple support: a way of supporting in which the ends merely rest on the supports and can rotate freely). The beam deflects at its center (the dashed lines show the shape after deformation) and bends so that its upper side is shortened and its lower side is stretched.

Preview: Torsion and bending are treated in Chapter 20

What stresses arise inside a bar subjected to a torsional or bending load (torsional stress and bending stress) will be studied in Section 20.7 (torsion) and Section 20.5 (bending). In this chapter it is enough to know the names of the types of loads and the figures showing how each force acts.

18.2.2 Classification by mode of distribution

(i) Concentrated load: A load that acts concentrated at a single point. The $P$ and $Q$ in Figures 18.4–18.7 are all drawn as concentrated loads acting at a single point (or on a single cross section).

(ii) Distributed load: A load that acts distributed over some region. When the load distribution is uniform, it is called a uniformly distributed load. For example, loads that act spread over an entire surface, such as the load that snow exerts on a roof or the pressure that water exerts on a wall, are distributed loads. A uniformly distributed load over the entire length of a beam is expressed by the load per unit length $w\ [\mathrm{N/m}]$; the total load (resultant force) on a beam of length $L$ is $wL$, and it can be replaced by a force acting at the center of the beam (Figure 18.8, Example 18.4).

Figure 18.8: Uniformly distributed load and resultant force. (a) A load of $w\ [\mathrm{N/m}]$ per unit length is uniformly distributed over a beam of length $L$ and acts downward (uniformly distributed load). (b) The total load is $wL$ (in units of $\mathrm N$), and it may be replaced by a single resultant force acting at the center of the beam.

18.2.3 Classification by loading rate

(i) Static load: A load whose magnitude is constant or changes extremely gently.

(ii) Dynamic load: A load that changes with time. These include the impact load, in which the load acts suddenly, and the repeated load, in which the load acts while varying periodically.

Why distinguish between types of load?

Even for the same material, the mode of failure that deserves attention differs depending on the type of load the material receives. A material that can safely withstand a static load up to a certain magnitude may nevertheless break under an impact load of the same magnitude (ceramics are the typical example of a material that is weak against impact). Moreover, a repeated load, even when the load in each cycle is small, causes a phenomenon called “fatigue,” in which the material is gradually damaged as the loading is repeated (treated in detail in Chapter 22). Therefore, in mechanics of materials and strength design, the first important step is to identify correctly which type of load is at issue.

Example 18.3: Classifying familiar objects into the five types of load

In each of the situations (a)–(e) below, answer which of the five classifications by manner of action (tension, compression, shear, torsion, bending) the load acting on the material belongs to.

(a) The cable of a suspension bridge supports the bridge girder.

(b) A first-floor column of a building supports the weight of the floors above.

(c) A screw is tightened with a screwdriver.

(d) Two plates fastened together with a bolt are pulled in opposite directions.

(e) A fish bites at the tip of a flexing fishing rod, and the rod bends greatly.

Solution. (a) The cable is pulled along its length by the weight of the girder. This is a tensile load.

(b) The column receives a force in the direction that crushes it along its length because of the weight of the floors above. This is a compressive load.

(c) The screwdriver applies a force (a couple) that rotates the screw about its axis. This is the same situation as in Figure 18.6, and it is a torsional load.

(d) The bolt receives from the two plates forces that are parallel to the cross section (the surface at the boundary between the plates) and point in opposite directions, so it is made to slide along that surface. This is the same situation as in Figure 18.5, and it is a shear load (when paper is cut with scissors, too, the two blades exert opposite forces on the paper and make it slide, so a shear load acts).

(e) The fishing rod is supported at one end (the side held in the hand), receives at its tip the load due to the weight of the fish, and bends into an arc as a whole. The way it is supported (one end fixed, the other end free) differs from that in Figure 18.7, but it is the same in that the rod bends under a load perpendicular to it, so this is a bending load.

Thus all five types of load can be found among the phenomena around us.

Example 18.4: Resultant of a uniformly distributed load

A beam of length $L=3\ \mathrm m$ is placed horizontally on supports at its two ends (simple support), and a uniformly distributed load $w=2\ \mathrm{kN/m}$ is applied downward over its entire length. (a) Find the magnitude and the point of action of the resultant of the load. (b) Find the forces with which the supports at the two ends support the beam (the support reactions).

Solution. (a) The load on a small segment of length $\dd x$ located at a distance $x$ from the left end is $w\,\dd x$. Therefore the magnitude of the resultant, obtained by adding this up over the entire length, is

$$
F=\int_0^L w\,\dd x=wL=2\ \mathrm{kN/m}\times3\ \mathrm m=6\ \mathrm{kN}
$$
(the unit $\mathrm{kN/m}\times\mathrm m=\mathrm{kN}$ agrees with the unit of load). The position $x_{\mathrm G}$ of the point of action is determined by the condition that the torque of the forces about the left end equals the torque of the single resultant force:

$$
F\,x_{\mathrm G}=\int_0^L x\,w\,\dd x=\frac{wL^{2}}{2}\qquad\therefore\quad x_{\mathrm G}=\frac{wL^{2}/2}{wL}=\frac L2=1.5\ \mathrm m
$$
That is, the resultant of $6\ \mathrm{kN}$ acts at the center of the beam. (b) Because of the left–right symmetry, the left and right supports support the beam with forces of the same magnitude $R$. From the vertical force balance $2R=F$ we obtain $R=F/2=3\ \mathrm{kN}$ (the balance of torques about the left end, $R_{\text{right}}L=F\cdot L/2$, also gives $R_{\text{right}}=F/2=3\ \mathrm{kN}$, in agreement). By Saint-Venant's principle, even if the uniformly distributed load is replaced by a single load of $6\ \mathrm{kN}$ at the center, the state at places away from the load (for example, near the supports) hardly changes.

Application: Each material has loads it handles well and loads it handles poorly

Concrete is strong under compressive loads but extremely weak under tensile loads (because the tiny cracks inside it widen easily in the direction of the tension). For this reason, in reinforced concrete, steel reinforcing bars are embedded in the parts where tensile forces act, so that the bars carry the tensile load that concrete is poor at resisting. Metals such as steel, on the other hand, are about equally strong in tension and in compression. Ceramics are strong in compression but weak against impact loads and against loads caused by sudden temperature changes (thermal shock, Chapter 22), and they crack easily. In this way, knowing “which loads a material is strong or weak against” is essential knowledge for deciding where and how to use the material.

18.3 The Definition of Stress

In high school physics you have already learned about the pressure $p=F/A$ that an object receives in water or air (the force divided by the area on which it acts). The stress of mechanics of materials extends this idea of “dividing a force by an area” beyond fluids to the interior of solids subjected to any kind of load, whether tension, compression, shear, or another. Stress is the quantity that expresses on which cross section, and with what density, the internal force introduced in Section 18.1 (Definition 18.3) actually acts. Depending on whether the internal force acts perpendicular to the cross section or parallel to it, stress is divided into two kinds (Figure 18.10).

Definition 18.6: Stress (normal stress and shear stress)

When a load is applied to a material, the internal force that arises per unit area is called the stress. Stress in which the internal force acts in the direction perpendicular to the cross section is called normal stress, and stress in which it acts in the direction parallel to the cross section is called shear stress.

(a) Normal stress $\sigma$: When a load $P\ [\mathrm N]$ in the direction perpendicular to a cross section of area $A\ [\mathrm{m^2}]$ acts on that cross section, it is defined as follows.

\begin{equation}
\sigma\overset{\mathrm{def}}{=}\frac{P}{A} \label{eq:18-stress-def}
\end{equation}
When the external force $P$ is a tensile load, $\sigma$ is called tensile stress, and in this case $P$ takes a positive value. When the external force $P$ is a compressive load, $\sigma$ is called compressive stress, and in this case $P$ takes a negative value.

(b) Shear stress $\tau$: When a load (shear load) $Q\ [\mathrm N]$ in the direction parallel to a cross section of area $A\ [\mathrm{m^2}]$ acts on that cross section, it is defined as follows.

\begin{equation}
\tau\overset{\mathrm{def}}{=}\frac{Q}{A} \label{eq:18-shear-stress-def}
\end{equation}
$\tau$ (tau) is a Greek letter. Both stresses have the same unit, $[\mathrm N]/[\mathrm{m^2}]$. Whereas $\sigma$ is the stress that pulls the two sides of a cross section apart or presses them together, $\tau$ is the stress that slides the two sides of a cross section past each other.

Figure 18.9: The method of sections. When a bar in equilibrium is cut apart virtually, an internal force (green arrows) from the other part acts on each cut face. Looking at the left part, the external force $P$ at the left end and the internal force $F$ at the cut face balance, so $F=P$.

Derivation: The method of sections—why the internal force equals the external force $P$ and why we can write $\sigma=P/A$

In Definition 18.6 we said that stress is the “internal force per unit area,” yet the numerator of Eq. \eqref{eq:18-stress-def} contains the external force $P$. Let us confirm why these two are connected, using the method of cutting the bar virtually, as in Figure 18.9 (the method of sections).

Step 1. Cut the bar, which is in equilibrium under tensile loads $P$ at both ends, virtually into two pieces by a cross section perpendicular to its axis. Even after the cut, each piece remains at rest, so the forces acting on each piece are also balanced.

Step 2. Focus on the left piece. At the left end it receives the external force $P$ (pointing leftward), and at the cut face it receives an internal force from the right piece that was separated off. Letting $F$ (pointing rightward) be the resultant of this internal force, the force balance in the axial direction (rightward taken as positive) is

$$
F-P=0\qquad\therefore\quad F=P
$$
(we neglect the weight of the bar itself). Since the same conclusion follows wherever the cutting position is taken, the resultant of the internal force is $P$ at every cross section of the bar. Also, by the law of action and reaction (Section 2.3), the internal force $F'$ on the right piece satisfies $F'=F$ and points in the opposite direction.

Step 3. If the internal force is distributed uniformly over the entire cut face of area $A$, then the internal force per unit area, that is, the stress, is

$$
\sigma=\frac{F}{A}=\frac{P}{A}
$$
and we obtain Eq. \eqref{eq:18-stress-def}.
